Repository: jvnshirr-collab/pitcast

# PitCast

**An open, reproducible, uncertainty-quantified corrosion-screening console.**

PitCast is a browser-based tool for *screening-level* corrosion engineering: ranking
corrosion-resistant alloys for chloride pitting, estimating carbon-steel CO₂ ("sweet")
corrosion rates, checking sour-service acceptability against ISO 15156 / NACE MR0175,
and estimating the remaining strength of corroded pipe with ASME B31G. Every result
surfaces its governing equation, primary citation, calibration provenance, and
quantified uncertainty rather than hiding them.

It runs entirely client-side — no server, account, or telemetry — and ships with a
single-command benchmark that regenerates every reported figure from cited, openly
redistributable measured data, with no synthetic or fabricated points.

- **Live:** https://pitcast.austenite.org
- **Paper:** `docs/preprint/paper.md` (JOSS); long-form methods in `docs/preprint/METHODS-NOTE.md`
- **Archive (DOI):** [10.5281/zenodo.20466523](https://doi.org/10.5281/zenodo.20466523) — every tagged release is permanently archived on Zenodo
- **License:** Apache-2.0

> **Scope.** PitCast is a screening-grade research and educational artifact. It is
> **not** validated for final design and is not a substitute for alloy- or heat-specific
> qualification testing. It complements — never replaces — a qualified corrosion engineer.

## What it does

- **Pitting (CPT).** Critical-pitting-temperature correlation
  `CPT = 2.038·PREN_N30 − 32.73 °C` (PREN_N30 = Cr + 3.3·Mo + 30·N), recalibrated on the
  open Nyby et al. (2021) dataset — leave-one-out MAE **6.58 °C** (n = 51, ASTM G48 /
  FeCl₃ basis). Pitting risk is reported as a probability via a Student-*t* prediction
  interval, not a bare point estimate.
- **CO₂ corrosion ensemble.** Five canonical models (de Waard–Milliams 1975, de Waard
  1995, NORSOK M-506, NESC/Cassandra, Multicorp/FreeCorp) with an explicit
  **model-disagreement (envelope) view** that exposes where single-model estimates are unsafe.
  Each model carries its **validated accuracy** on the cited corpus, and `recommendModel()`
  names the best-fit with an honest spread caveat — see [`docs/CO2-WEDGE.md`](docs/CO2-WEDGE.md).
- **Sour-service spec.** ISO 15156 / NACE MR0175 decision tree returning citation-grounded
  acceptability verdicts.
- **Corroded-pipe fitness-for-service.** ASME B31G and Modified B31G (RSTRENG)
  remaining-strength estimates, plus batch assessment of in-line-inspection (ILI) defect lists.
- **Glass-box + Learn.** Every engine exposes its equation, citation, validity envelope,
  and uncertainty; an in-console **Learn** track gives live worked-example walkthroughs.

## Reproduce the benchmark

Requires Node.js (the app itself is dependency-free vanilla JS — no build step).

```bash
node benchmark/run.js       # regenerates results.json + REPORT.md from cited data
node benchmark/test-all.js  # 92 oracle assertions (standards worked examples) — the pre-deploy gate
```

The benchmark spans three validation domains, all built on cited measured data:

| Domain | Data | Headline result |
|---|---|---|
| Pitting CPT | n = 51 (Nyby 2021, ASTM G48 basis) | leave-one-out MAE 6.58 °C |
| CO₂ ensemble | 10 in-scope cases, 20–80 °C, 5 cited sources | models disagree ~10×; envelope brackets ~30% |
| Corroded-pipe burst | 19 full-scale tests (Benjamin 2016 MTI-JIP DB; Qi 2023) | Mod-B31G mean 0.689× measured, 100% conservative |

Every benchmark point is tabulated, in-envelope, and DOI-cited. See
`benchmark/INCLUSION-RULES.md` for the data-inclusion rules and the honest rejected-data log.

## Run locally

It is a static site — serve the repository root with any static file server:

```bash
python -m http.server 8137     # then open http://localhost:8137

# or:  npx serve .
```

## Cite

If you use PitCast, please cite it via `CITATION.cff` (GitHub's "Cite this repository"
button), or the JOSS paper once it is published.

## Limitations (honest)

- Screening-grade correlations — not mechanistic or design-qualified models.
- The open benchmark is small but **fully disclosed**: its value is reproducibility and
  transparency, not raw dataset size (large corrosion datasets remain proprietary).
- The CO₂ models are validated only inside their published envelope (T 20–150 °C,
  pH 3.5–6.5, pCO₂ ≲ 10 bar); high-pressure / supercritical CO₂ is out of scope and
  flagged as such by the tool.

File: benchmark/b31g-burst.json
{
  "_README": "Full-scale / ring corroded-pipe BURST tests: measured failure pressure vs B31G prediction. Validates the metal-loss engine (b31g.js failurePressure) against real bursts -- the engine's predicted P_f (SF=1) is compared to the measured burst pressure. yield_MPa is the ACTUAL measured yield of each specimen (used as SMYS so the comparison isolates method error, not material over-strength). Defect = single axial metal-loss patch / cluster envelope (length L, max depth d). All values transcribed from the cited source tables; nothing fabricated or read off a figure. Run via ../benchmark/run.js. All 18 IDTS values are double-verified: Benjamin 2016 (IJPVP 145) Table 8 (PRIMARY) and Mousavi 2020 (EFA 108:104284) Table 4 (secondary) agree exactly with the stored numbers. Verified against the Benjamin PRIMARY full text (Table 6 geometry + Table 8 burst); the database contains exactly these 18 specimens (no more), and b31g.js reproduces the paper's own published B31G predictions (Table 9: IDTS 13 -> 22.24 vs 22.2, IDTS 14 -> 22.87 vs 22.9 MPa) -- pinned in test-b31g.js. | [2026-06-01 EXPANSION] +33 specimens: 32 full-scale bursts of pipe sections from operating pipelines with single isolated REAL corrosion defects (Cronin 2000, Waterloo PhD, UWSpace open access), spanning API 5L X42/X46/X52/X56 and OD 273-864 mm, each geometry-verified against Cronin's own tabulated B31G prediction (systematic -2..-6% variant offset, same sign across all rows = extraction confirmed); + 1 X65 hydrostatic burst (He & Zhao 2024, MDPI JMSE, Test 1). Total specimens now 52 (was 19). The original 18 Benjamin MTI-JIP IDTS + 1 Qi note above still refers to that machined-defect subset. | [2026-06-01 EXPANSION 2] +23 single-defect bursts from the Benjamin/Souza Experimental Techniques series (Wiley, METU): 7 real-corrosion (Souza Part 4: X42/X46) + 16 machined/spark-eroded single defects (Freire/Benjamin Part 3: X60/X80/X46/A25, OD 76-508 mm). Each row independently verified by reproducing the paper's OWN tabulated original-B31G with b31g.js (0.0-2.3% diff = exact). Total specimens now 75.",
  "sources": {
    "BENJAMIN2016": "Benjamin A.C., Freire J.L.F., Vieira R.D., Cunha D.J.S., Interaction of corrosion defects in pipelines - Part 2: MTI JIP database of corroded pipe tests, Int. J. Press. Vessels Pip. 145 (2016) 41-59, DOI 10.1016/j.ijpvp.2016.06.006. PRIMARY source of the IDTS 13-30 series: full-scale hydrotest-to-failure of API 5L X70 (OD 457.2 mm, t ~7.9 mm) with spark-eroded defect colonies. Measured failure pressures = Table 8; cluster geometry = Table 6; per-tube yields = Table 1.",
    "EFA2020": "Mousavi S.S., Moghaddam A.S., Failure pressure estimation error for corroded pipeline using various revisions of ASME B31G, Engineering Failure Analysis 108 (2020) 104284, DOI 10.1016/j.engfailanal.2019.104284. Secondary tabulation of the same IDTS series (its Table 4); used to cross-verify every value.",
    "QI2023": "Qi C. et al., Experiments and evaluation on residual strength of X52 steel pipe with various internal defects, Front. Energy Res. 10 (2023) 1046900, DOI 10.3389/fenrg.2022.1046900",
    "CRONIN2000": "Cronin D.S., \"Assessment of Corrosion Defects in Pipelines\", PhD thesis, Dept. of Mechanical Engineering, University of Waterloo, 2000 (UWSpace, open access: uwspace.uwaterloo.ca). Full-scale burst tests of pipe sections removed from operating pipelines, each containing a single isolated REAL corrosion defect. Geometry (OD, wall thickness, SMYS/actual YS/UTS), measured failure pressure, max defect depth and defect length from Table 4.2.1; per-model predictions (original B31G, RSTRENG, PCORRC, Ritchie&Last) from the page-182 table. Tables extracted with PyMuPDF find_tables(); every stored specimen's geometry was independently VERIFIED by reproducing Cronin's own tabulated original-B31G prediction with b31g.js to within a systematic -2..-6% (a B31G-variant offset that is the same sign across ALL specimens, confirming correct column extraction). 8 of 40 rows were excluded because their defect depth/length did not extract cleanly.",
    "HEZHAO2024": "He P., Zhao B., \"Experimental and Numerical Analysis of the Impact of Corrosion on the Failure Pressure of API 5L X65 Pipeline\", J. Mar. Sci. Eng. 12(10):1810, 2024, DOI 10.3390/jmse12101810 (MDPI, open access). Test Pipeline 1 hydrostatic burst: OD 325 mm, t 12 mm (Table 3), defect length 395 mm (l/D 1.215) and max depth 9.3 mm (d/t 0.775) (Table 5), measured failure pressure 11.4 MPa (Sec. 3.4, text). API 5L X65, actual yield 545 MPa (Table 2). Tests 2-4 reported only as normalized pf/p0 and were excluded (no directly-tabulated absolute burst pressure).",
    "SOUZA2007_P4": "Souza R.D., Benjamin A.C., Vieira R.D., Freire J.L.F., Castro J.T.P., \"Part 4: Rupture tests of pipeline segments containing long real corrosion defects\", Experimental Techniques 31(1) (2007) 46-51, DOI 10.1111/j.1747-1567.2006.00134.x (Wiley; accessed via METU). Full-scale burst tests, single isolated irregular-shaped REAL internal corrosion defects (API 5L X42 OD273, X46 OD457). Geometry Table 4, measured transverse-tensile yield Table 2, measured burst + B31G prediction Table 5. b31g.js reproduces the paper's own original-B31G prediction EXACTLY (0.0% diff) for all 7, confirming extraction.",
    "FREIRE2006_P3": "Benjamin A.C., Freire J.L.F., Vieira R.D. et al., pipeline-integrity \"Part 3\" burst-test series, Experimental Techniques (2006), DOI 10.1111/j.1747-1567.2006.00109.x (Wiley; accessed via METU). Full-scale burst tests, single machined/spark-eroded longitudinal metal-loss defects (API 5L X60 OD324 & OD508, X80 OD457/459 short, X46 & A25 OD76.2). Geometry Table 3 (max defect depth d = wall t minus tabulated minimum defect thickness t*), measured yield means Table 3, measured burst + B31G Table 3. b31g.js reproduces the paper's own original-B31G EXACTLY (<=2.3% diff) for all 16, confirming extraction + the d=t-t* depth."
  },
  "specimens": [
    {
      "id": "IDTS 13",
      "src": "BENJAMIN2016",
      "OD_mm": 457.3,
      "t_mm": 7.9,
      "yield_MPa": 639,
      "L_mm": 60,
      "d_mm": 3.07,
      "burst_MPa": 26.6
    },
    {
      "id": "IDTS 14",
      "src": "BENJAMIN2016",
      "OD_mm": 457.3,
      "t_mm": 7.9,
      "yield_MPa": 639,
      "L_mm": 30,
      "d_mm": 4.8,
      "burst_MPa": 26.7
    },
    {
      "id": "IDTS 15",
      "src": "BENJAMIN2016",
      "OD_mm": 457.3,
      "t_mm": 7.9,
      "yield_MPa": 639,
      "L_mm": 130,
      "d_mm": 4.76,
      "burst_MPa": 24
    },
    {
      "id": "IDTS 16",
      "src": "BENJAMIN2016",
      "OD_mm": 457.3,
      "t_mm": 7.91,
      "yield_MPa": 662,
      "L_mm": 190,
      "d_mm": 4.79,
      "burst_MPa": 23.4
    },
    {
      "id": "IDTS 17",
      "src": "BENJAMIN2016",
      "OD_mm": 457.3,
      "t_mm": 7.91,
      "yield_MPa": 662,
      "L_mm": 320,
      "d_mm": 4.82,
      "burst_MPa": 21.2
    },
    {
      "id": "IDTS 18",
      "src": "BENJAMIN2016",
      "OD_mm": 457.3,
      "t_mm": 7.91,
      "yield_MPa": 662,
      "L_mm": 170,
      "d_mm": 4.83,
      "burst_MPa": 22.7
    },
    {
      "id": "IDTS 19",
      "src": "BENJAMIN2016",
      "OD_mm": 457.3,
      "t_mm": 7.91,
      "yield_MPa": 662,
      "L_mm": 210,
      "d_mm": 4.82,
      "burst_MPa": 23.3
    },
    {
      "id": "IDTS 20",
      "src": "BENJAMIN2016",
      "OD_mm": 457.3,
      "t_mm": 7.94,
      "yield_MPa": 654,
      "L_mm": 430,
      "d_mm": 4.64,
      "burst_MPa": 20.8
    },
    {
      "id": "IDTS 21",
      "src": "BENJAMIN2016",
      "OD_mm": 457.3,
      "t_mm": 7.94,
      "yield_MPa": 654,
      "L_mm": 240,
      "d_mm": 4.83,
      "burst_MPa": 22.6
    },
    {
      "id": "IDTS 22",
      "src": "BENJAMIN2016",
      "OD_mm": 457.3,
      "t_mm": 7.94,
      "yield_MPa": 654,
      "L_mm": 210,
      "d_mm": 4.86,
      "burst_MPa": 20.3
    },
    {
      "id": "IDTS 23",
      "src": "BENJAMIN2016",
      "OD_mm": 457.3,
      "t_mm": 7.94,
      "yield_MPa": 654,
      "L_mm": 270,
      "d_mm": 4.85,
      "burst_MPa": 21.5
    },
    {
      "id": "IDTS 24",
      "src": "BENJAMIN2016",
      "OD_mm": 457.3,
      "t_mm": 8.01,
      "yield_MPa": 652,
      "L_mm": 260,
      "d_mm": 4.9,
      "burst_MPa": 20.5
    },
    {
      "id": "IDTS 25",
      "src": "BENJAMIN2016",
      "OD_mm": 457.3,
      "t_mm": 8.01,
      "yield_MPa": 652,
      "L_mm": 340,
      "d_mm": 4.9,
      "burst_MPa": 19.9
    },
    {
      "id": "IDTS 26",
      "src": "BENJAMIN2016",
      "OD_mm": 457.3,
      "t_mm": 8.01,
      "yield_MPa": 652,
      "L_mm": 340,
      "d_mm": 4.9,
      "burst_MPa": 19.8
    },
    {
      "id": "IDTS 27",
      "src": "BENJAMIN2016",
      "OD_mm": 457.3,
      "t_mm": 8.01,
      "yield_MPa": 652,
      "L_mm": 420,
      "d_mm": 4.92,
      "burst_MPa": 21.3
    },
    {
      "id": "IDTS 28",
      "src": "BENJAMIN2016",
      "OD_mm": 457.3,
      "t_mm": 7.92,
      "yield_MPa": 580,
      "L_mm": 110,
      "d_mm": 4.9,
      "burst_MPa": 23.2
    },
    {
      "id": "IDTS 29",
      "src": "BENJAMIN2016",
      "OD_mm": 457.3,
      "t_mm": 7.92,
      "yield_MPa": 580,
      "L_mm": 130,
      "d_mm": 4.95,
      "burst_MPa": 23.4
    },
    {
      "id": "IDTS 30",
      "src": "BENJAMIN2016",
      "OD_mm": 457.3,
      "t_mm": 7.92,
      "yield_MPa": 580,
      "L_mm": 320,
      "d_mm": 4.93,
      "burst_MPa": 21.1
    },
    {
      "id": "Qi 2023 #2 (X52, single defect)",
      "src": "QI2023",
      "OD_mm": 406,
      "t_mm": 10,
      "yield_MPa": 402,
      "L_mm": 100,
      "d_mm": 5,
      "burst_MPa": 22.03,
      "note": "single corrosion defect; yield ~402 MPa (paper reports specimen range 392-413)"
    },
    {
      "id": "Cronin SOL-2 (X46, real corrosion)",
      "src": "CRONIN2000",
      "OD_mm": 323.3,
      "t_mm": 8.64,
      "yield_MPa": 356,
      "L_mm": 63.5,
      "d_mm": 2.16,
      "burst_MPa": 24.37
    },
    {
      "id": "Cronin SOL-4 (X46, real corrosion)",
      "src": "CRONIN2000",
      "OD_mm": 323.1,
      "t_mm": 8.59,
      "yield_MPa": 356,
      "L_mm": 203.2,
      "d_mm": 2.97,
      "burst_MPa": 23.1
    },
    {
      "id": "Cronin SOL-6 (X46, real corrosion)",
      "src": "CRONIN2000",
      "OD_mm": 323.1,
      "t_mm": 8.64,
      "yield_MPa": 356,
      "L_mm": 61,
      "d_mm": 2.69,
      "burst_MPa": 25.23
    },
    {
      "id": "Cronin SOL-10 (X46, real corrosion)",
      "src": "CRONIN2000",
      "OD_mm": 323.6,
      "t_mm": 8.61,
      "yield_MPa": 356,
      "L_mm": 144.8,
      "d_mm": 3.3,
      "burst_MPa": 23.93
    },
    {
      "id": "Cronin SOL-11 (X46, real corrosion)",
      "src": "CRONIN2000",
      "OD_mm": 323.6,
      "t_mm": 8.64,
      "yield_MPa": 356,
      "L_mm": 127,
      "d_mm": 2.67,
      "burst_MPa": 21.75
    },
    {
      "id": "Cronin SOL-12 (X46, real corrosion)",
      "src": "CRONIN2000",
      "OD_mm": 323.1,
      "t_mm": 8.53,
      "yield_MPa": 356,
      "L_mm": 50.8,
      "d_mm": 2.18,
      "burst_MPa": 21.56
    },
    {
      "id": "Cronin NOR-1 (X52, real corrosion)",
      "src": "CRONIN2000",
      "OD_mm": 273.1,
      "t_mm": 5.23,
      "yield_MPa": 389,
      "L_mm": 408.9,
      "d_mm": 1.85,
      "burst_MPa": 16.71
    },
    {
      "id": "Cronin NOR-2 (X52, real corrosion)",
      "src": "CRONIN2000",
      "OD_mm": 273.1,
      "t_mm": 5.26,
      "yield_MPa": 389,
      "L_mm": 139.7,
      "d_mm": 1.73,
      "burst_MPa": 18.06
    },
    {
      "id": "Cronin TNG-01 (X46, real corrosion)",
      "src": "CRONIN2000",
      "OD_mm": 273.1,
      "t_mm": 8.25,
      "yield_MPa": 409,
      "L_mm": 241.3,
      "d_mm": 3.96,
      "burst_MPa": 21.21
    },
    {
      "id": "Cronin RLK-1 (X52, real corrosion)",
      "src": "CRONIN2000",
      "OD_mm": 611.4,
      "t_mm": 6.55,
      "yield_MPa": 403,
      "L_mm": 901.7,
      "d_mm": 3.3,
      "burst_MPa": 9.45
    },
    {
      "id": "Cronin RLK-2 (X52, real corrosion)",
      "src": "CRONIN2000",
      "OD_mm": 612.5,
      "t_mm": 6.43,
      "yield_MPa": 403,
      "L_mm": 1432.6,
      "d_mm": 3.56,
      "burst_MPa": 7.88
    },
    {
      "id": "Cronin RLK-3 (X52, real corrosion)",
      "src": "CRONIN2000",
      "OD_mm": 611.5,
      "t_mm": 6.4,
      "yield_MPa": 403,
      "L_mm": 1371.6,
      "d_mm": 2.57,
      "burst_MPa": 9.81
    },
    {
      "id": "Cronin BCG-1 (X42, real corrosion)",
      "src": "CRONIN2000",
      "OD_mm": 273.3,
      "t_mm": 4.95,
      "yield_MPa": 351,
      "L_mm": 182.9,
      "d_mm": 3.3,
      "burst_MPa": 13.75
    },
    {
      "id": "Cronin BCG-2 (X42, real corrosion)",
      "src": "CRONIN2000",
      "OD_mm": 273,
      "t_mm": 4.67,
      "yield_MPa": 351,
      "L_mm": 48.3,
      "d_mm": 2.62,
      "burst_MPa": 13.79
    },
    {
      "id": "Cronin BCG-3 (X42, real corrosion)",
      "src": "CRONIN2000",
      "OD_mm": 273.5,
      "t_mm": 4.78,
      "yield_MPa": 351,
      "L_mm": 30.5,
      "d_mm": 1.63,
      "burst_MPa": 13.71
    },
    {
      "id": "Cronin BCG-4 (X42, real corrosion)",
      "src": "CRONIN2000",
      "OD_mm": 273.1,
      "t_mm": 4.88,
      "yield_MPa": 351,
      "L_mm": 101.6,
      "d_mm": 2.18,
      "burst_MPa": 15.18
    },
    {
      "id": "Cronin BCG-5 (X42, real corrosion)",
      "src": "CRONIN2000",
      "OD_mm": 273.9,
      "t_mm": 4.93,
      "yield_MPa": 351,
      "L_mm": 45.7,
      "d_mm": 1.6,
      "burst_MPa": 14.99
    },
    {
      "id": "Cronin BCG-6 (X42, real corrosion)",
      "src": "CRONIN2000",
      "OD_mm": 274.1,
      "t_mm": 5,
      "yield_MPa": 351,
      "L_mm": 124.5,
      "d_mm": 2.16,
      "burst_MPa": 13.35
    },
    {
      "id": "Cronin BCG-7 (X42, real corrosion)",
      "src": "CRONIN2000",
      "OD_mm": 274.4,
      "t_mm": 4.57,
      "yield_MPa": 351,
      "L_mm": 66,
      "d_mm": 2.74,
      "burst_MPa": 12.67
    },
    {
      "id": "Cronin BCG-8 (X42, real corrosion)",
      "src": "CRONIN2000",
      "OD_mm": 274.1,
      "t_mm": 4.98,
      "yield_MPa": 351,
      "L_mm": 38.1,
      "d_mm": 2.72,
      "burst_MPa": 14.8
    },
    {
      "id": "Cronin BCG-9 (X42, real corrosion)",
      "src": "CRONIN2000",
      "OD_mm": 274.5,
      "t_mm": 4.83,
      "yield_MPa": 351,
      "L_mm": 157.5,
      "d_mm": 2.11,
      "burst_MPa": 12.62
    },
    {
      "id": "Cronin ESS-01 (X46, real corrosion)",
      "src": "CRONIN2000",
      "OD_mm": 323.8,
      "t_mm": 5.08,
      "yield_MPa": 373,
      "L_mm": 99.1,
      "d_mm": 3.66,
      "burst_MPa": 9.74
    },
    {
      "id": "Cronin NOV01 (X56, real corrosion)",
      "src": "CRONIN2000",
      "OD_mm": 506.7,
      "t_mm": 5.74,
      "yield_MPa": 462,
      "L_mm": 132.1,
      "d_mm": 3.02,
      "burst_MPa": 10.73
    },
    {
      "id": "Cronin NOV02-2 (X56, real corrosion)",
      "src": "CRONIN2000",
      "OD_mm": 505,
      "t_mm": 5.66,
      "yield_MPa": 462,
      "L_mm": 462.3,
      "d_mm": 3.25,
      "burst_MPa": 8.05
    },
    {
      "id": "Cronin NOV03-2 (X56, real corrosion)",
      "src": "CRONIN2000",
      "OD_mm": 508,
      "t_mm": 5.69,
      "yield_MPa": 462,
      "L_mm": 619.8,
      "d_mm": 3.76,
      "burst_MPa": 8.58
    },
    {
      "id": "Cronin NOV04 (X56, real corrosion)",
      "src": "CRONIN2000",
      "OD_mm": 508,
      "t_mm": 5.74,
      "yield_MPa": 462,
      "L_mm": 533.4,
      "d_mm": 3.84,
      "burst_MPa": 9.89
    },
    {
      "id": "Cronin NOV04-2 (X56, real corrosion)",
      "src": "CRONIN2000",
      "OD_mm": 508,
      "t_mm": 5.74,
      "yield_MPa": 462,
      "L_mm": 416.6,
      "d_mm": 3.05,
      "burst_MPa": 10.91
    },
    {
      "id": "Cronin NOV05 (X56, real corrosion)",
      "src": "CRONIN2000",
      "OD_mm": 508.3,
      "t_mm": 5.61,
      "yield_MPa": 462,
      "L_mm": 596.9,
      "d_mm": 3.35,
      "burst_MPa": 8.05
    },
    {
      "id": "Cronin NOV06 (X56, real corrosion)",
      "src": "CRONIN2000",
      "OD_mm": 508,
      "t_mm": 5.64,
      "yield_MPa": 462,
      "L_mm": 170.2,
      "d_mm": 2.46,
      "burst_MPa": 11.51
    },
    {
      "id": "Cronin TCP01 (X46, real corrosion)",
      "src": "CRONIN2000",
      "OD_mm": 863.6,
      "t_mm": 9.63,
      "yield_MPa": 400,
      "L_mm": 213.4,
      "d_mm": 3.63,
      "burst_MPa": 10.8
    },
    {
      "id": "Cronin TCP02 (X46, real corrosion)",
      "src": "CRONIN2000",
      "OD_mm": 863.6,
      "t_mm": 9.47,
      "yield_MPa": 400,
      "L_mm": 185.4,
      "d_mm": 3,
      "burst_MPa": 10.56
    },
    {
      "id": "Cronin TCP03 (X46, real corrosion)",
      "src": "CRONIN2000",
      "OD_mm": 863.6,
      "t_mm": 9.37,
      "yield_MPa": 400,
      "L_mm": 91.4,
      "d_mm": 4.62,
      "burst_MPa": 9.17
    },
    {
      "id": "He & Zhao 2024 Test 1 (X65, machined defect)",
      "src": "HEZHAO2024",
      "OD_mm": 325,
      "t_mm": 12,
      "yield_MPa": 545,
      "L_mm": 395,
      "d_mm": 9.3,
      "burst_MPa": 11.4
    },
    {
      "id": "Souza P4 TS6.1 (X42, real corrosion)",
      "src": "SOUZA2007_P4",
      "OD_mm": 273.7,
      "t_mm": 5.24,
      "yield_MPa": 380,
      "L_mm": 1000,
      "d_mm": 2.04,
      "burst_MPa": 15.34
    },
    {
      "id": "Souza P4 TS6.2 (X42, real corrosion)",
      "src": "SOUZA2007_P4",
      "OD_mm": 273.8,
      "t_mm": 5.3,
      "yield_MPa": 380,
      "L_mm": 1000,
      "d_mm": 2.52,
      "burst_MPa": 15.53
    },
    {
      "id": "Souza P4 TS02 (X46, real corrosion)",
      "src": "SOUZA2007_P4",
      "OD_mm": 457.7,
      "t_mm": 6.03,
      "yield_MPa": 345.4,
      "L_mm": 2750,
      "d_mm": 2.79,
      "burst_MPa": 13.04
    },
    {
      "id": "Souza P4 TS04 (X46, real corrosion)",
      "src": "SOUZA2007_P4",
      "OD_mm": 457.7,
      "t_mm": 6.23,
      "yield_MPa": 355.7,
      "L_mm": 2750,
      "d_mm": 3.27,
      "burst_MPa": 12.06
    },
    {
      "id": "Souza P4 TS05 (X46, real corrosion)",
      "src": "SOUZA2007_P4",
      "OD_mm": 457.7,
      "t_mm": 6.04,
      "yield_MPa": 285.1,
      "L_mm": 2750,
      "d_mm": 2.71,
      "burst_MPa": 10.13
    },
    {
      "id": "Souza P4 TS06 (X46, real corrosion)",
      "src": "SOUZA2007_P4",
      "OD_mm": 456.5,
      "t_mm": 6.56,
      "yield_MPa": 357.9,
      "L_mm": 2750,
      "d_mm": 3.32,
      "burst_MPa": 10.34
    },
    {
      "id": "Souza P4 TS10 (X46, real corrosion)",
      "src": "SOUZA2007_P4",
      "OD_mm": 457.1,
      "t_mm": 6.09,
      "yield_MPa": 362.3,
      "L_mm": 2750,
      "d_mm": 2.8,
      "burst_MPa": 12.63
    },
    {
      "id": "Freire P3 ET4.1 (X60, machined)",
      "src": "FREIRE2006_P3",
      "OD_mm": 324,
      "t_mm": 9.79,
      "yield_MPa": 452,
      "L_mm": 500,
      "d_mm": 6.99,
      "burst_MPa": 11.99
    },
    {
      "id": "Freire P3 ET4.2 (X60, machined)",
      "src": "FREIRE2006_P3",
      "OD_mm": 324,
      "t_mm": 9.74,
      "yield_MPa": 452,
      "L_mm": 528,
      "d_mm": 7.14,
      "burst_MPa": 11.3
    },
    {
      "id": "Freire P3 ET5.1 (X60, machined)",
      "src": "FREIRE2006_P3",
      "OD_mm": 324,
      "t_mm": 9.8,
      "yield_MPa": 452,
      "L_mm": 256,
      "d_mm": 7.08,
      "burst_MPa": 14.4
    },
    {
      "id": "Freire P3 ET1.2 (X60, machined)",
      "src": "FREIRE2006_P3",
      "OD_mm": 324,
      "t_mm": 9.66,
      "yield_MPa": 452,
      "L_mm": 306,
      "d_mm": 6.76,
      "burst_MPa": 14.07
    },
    {
      "id": "Freire P3 ET2.2 (X60, machined)",
      "src": "FREIRE2006_P3",
      "OD_mm": 324,
      "t_mm": 9.71,
      "yield_MPa": 452,
      "L_mm": 350,
      "d_mm": 6.93,
      "burst_MPa": 13.58
    },
    {
      "id": "Freire P3 ET2.1 (X60, machined)",
      "src": "FREIRE2006_P3",
      "OD_mm": 324,
      "t_mm": 9.71,
      "yield_MPa": 452,
      "L_mm": 395,
      "d_mm": 6.91,
      "burst_MPa": 12.84
    },
    {
      "id": "Freire P3 ET3.1 (X60, machined)",
      "src": "FREIRE2006_P3",
      "OD_mm": 324,
      "t_mm": 9.91,
      "yield_MPa": 452,
      "L_mm": 433,
      "d_mm": 7.31,
      "burst_MPa": 12.13
    },
    {
      "id": "Freire P3 ET1.1 (X60, machined)",
      "src": "FREIRE2006_P3",
      "OD_mm": 324,
      "t_mm": 9.94,
      "yield_MPa": 452,
      "L_mm": 467,
      "d_mm": 7.22,
      "burst_MPa": 11.92
    },
    {
      "id": "Freire P3 ET3.2 (X60, machined)",
      "src": "FREIRE2006_P3",
      "OD_mm": 324,
      "t_mm": 9.79,
      "yield_MPa": 452,
      "L_mm": 484,
      "d_mm": 6.99,
      "burst_MPa": 11.91
    },
    {
      "id": "Freire P3 CP E2 (X60, machined)",
      "src": "FREIRE2006_P3",
      "OD_mm": 508,
      "t_mm": 14.3,
      "yield_MPa": 478,
      "L_mm": 500,
      "d_mm": 10.3,
      "burst_MPa": 13.4
    },
    {
      "id": "Freire P3 CPI (X60, machined (internal))",
      "src": "FREIRE2006_P3",
      "OD_mm": 508,
      "t_mm": 14.8,
      "yield_MPa": 478,
      "L_mm": 500,
      "d_mm": 9.7,
      "burst_MPa": 15.8
    },
    {
      "id": "Freire P3 CP E1 (X60, machined)",
      "src": "FREIRE2006_P3",
      "OD_mm": 508,
      "t_mm": 14.6,
      "yield_MPa": 478,
      "L_mm": 500,
      "d_mm": 10.35,
      "burst_MPa": 14.6
    },
    {
      "id": "Freire P3 IDTS8 (X80, spark-eroded short)",
      "src": "FREIRE2006_P3",
      "OD_mm": 459,
      "t_mm": 8,
      "yield_MPa": 589,
      "L_mm": 40,
      "d_mm": 3.75,
      "burst_MPa": 24.2
    },
    {
      "id": "Freire P3 IDTS2 (X80, spark-eroded short)",
      "src": "FREIRE2006_P3",
      "OD_mm": 457,
      "t_mm": 8.1,
      "yield_MPa": 601,
      "L_mm": 39.6,
      "d_mm": 5.39,
      "burst_MPa": 22.7
    },
    {
      "id": "Freire P3 1-D1 (X46, machined)",
      "src": "FREIRE2006_P3",
      "OD_mm": 76.2,
      "t_mm": 2,
      "yield_MPa": 391,
      "L_mm": 75,
      "d_mm": 1.4,
      "burst_MPa": 9.4
    },
    {
      "id": "Freire P3 2-D1 (A25, machined)",
      "src": "FREIRE2006_P3",
      "OD_mm": 76.2,
      "t_mm": 2.04,
      "yield_MPa": 260,
      "L_mm": 75,
      "d_mm": 1.44,
      "burst_MPa": 5.45
    }
  ]
}

File: benchmark/co2-inputs.json
{
  "_README": "Machine-runnable structured inputs for the cited CO2 cases in ../data/validations.json. Values transcribed faithfully from each case's free-text 'conditions' string; the cited source/DOI/measured value live in validations.json (single source of truth). 'scope' tags model applicability: cs_aqueous = valid carbon-steel aqueous CO2 test; tlc = top-of-line / condensing regime the bulk models are NOT designed for; cra_out_of_scope = a corrosion-resistant alloy that passivates, so carbon-steel CO2 models do not apply. MAE/RMSE are computed only over cs_aqueous cases.",
  "cases": {
    "Nesic 2007 - 5% CO2 flow-loop at 60 C": {
      "T_C": 60,
      "pCO2_bar": 5,
      "pH": 5,
      "u_m_s": 1,
      "d_pipe_m": 0.015,
      "Fe2_ppm": 5,
      "scope": "cs_aqueous"
    },
    "Tengiz (KZ) sour-sweet field - Kahyarian 2017": {
      "T_C": 92,
      "pCO2_bar": 6.5,
      "pH": 4,
      "u_m_s": 3.5,
      "d_pipe_m": 0.3,
      "Fe2_ppm": 40,
      "water_cut": 0.45,
      "oil_type": "crude",
      "scope": "cs_aqueous",
      "note": "sour-sweet; FeS co-film usually lowers the sweet-model rate"
    },
    "Top-of-line corrosion - Singer 2017": {
      "T_C": 75,
      "pCO2_bar": 8,
      "pH": 3.8,
      "u_m_s": 0.05,
      "d_pipe_m": 0.1,
      "Fe2_ppm": 2,
      "scope": "tlc",
      "note": "top-of-line condensing water; bulk flowline models are not TLC models"
    },
    "13Cr OCTG threshold - Mishina 2014": {
      "T_C": 130,
      "pCO2_bar": 30,
      "pH": 3.8,
      "u_m_s": 2,
      "d_pipe_m": 0.1,
      "Fe2_ppm": 50,
      "scope": "cra_out_of_scope",
      "note": "13Cr CRA passivates above ~120 C; carbon-steel CO2 models do not apply"
    },
    "HP/HT well @ 175 C, 100 bar CO2 - Nyborg 2007": {
      "T_C": 175,
      "pCO2_bar": 100,
      "pH": 4.5,
      "u_m_s": 5,
      "d_pipe_m": 0.1,
      "Fe2_ppm": 60,
      "scope": "cs_aqueous",
      "note": "protective FeCO3 scale dominates at high T"
    },
    "Elgaddafi 2015 - autoclave 80 C, 4.1 bar CO2": {
      "T_C": 80,
      "pCO2_bar": 4.1,
      "u_m_s": 0.1,
      "d_pipe_m": 0.089,
      "Fe2_ppm": 10,
      "scope": "cs_aqueous",
      "note": "stagnant 2-L autoclave (8.9 cm dia); 187 h steady-state LPR; scale-forming at 80 C; pH omitted -> computed in-situ (Crolet-Bonis), no added bicarbonate"
    },
    "Elgaddafi 2015 - autoclave 80 C, 6.2 bar CO2": {
      "T_C": 80,
      "pCO2_bar": 6.2,
      "u_m_s": 0.1,
      "d_pipe_m": 0.089,
      "Fe2_ppm": 10,
      "scope": "cs_aqueous",
      "note": "stagnant 2-L autoclave; 187 h steady-state LPR; scale-forming at 80 C; pH computed in-situ"
    },
    "Peng 2024 - L360N blank, CO2-saturated 5% NaCl, 40 C": {
      "T_C": 40,
      "pCO2_bar": 0.93,
      "u_m_s": 0.1,
      "d_pipe_m": 0.05,
      "Fe2_ppm": 10,
      "scope": "cs_aqueous",
      "note": "CO2-saturated at 1 atm (pCO2 ~ 1 - P_H2O(40C) ~ 0.93 bar); 5 wt% NaCl; 72 h weight-loss; quiescent cell; pH omitted -> computed in-situ"
    },
    "Aristia 2019 - St-37 geothermal brine, 70 C, CO2 purged": {
      "T_C": 70,
      "pCO2_bar": 0.69,
      "pH": 4,
      "u_m_s": 0.1,
      "d_pipe_m": 0.05,
      "bicarbonate_mg_l": 15,
      "Fe2_ppm": 5,
      "scope": "cs_aqueous",
      "note": "CO2 purged at 1 atm (pCO2 ~ 1 - P_H2O(70C) ~ 0.69 bar); low-Cl geothermal brine; 7 d; pH 4 measured"
    },
    "Tang 2018 - Q235 blank, CO2-saturated 3.5% NaCl, 60 C": {
      "T_C": 60,
      "pCO2_bar": 0.8,
      "u_m_s": 0.1,
      "d_pipe_m": 0.05,
      "Fe2_ppm": 10,
      "scope": "cs_aqueous",
      "note": "CO2-saturated at 1 atm (pCO2 ~ 0.8 bar at 60 C); 3.5% NaCl; 72 h; measured converted from 0.345 g/m2/h -> 0.385 mm/y; pH computed in-situ"
    },
    "Imidazoline RSC 2019 - Q235 blank, CO2-saturated 2% NaCl, 20 C": {
      "T_C": 20,
      "pCO2_bar": 0.99,
      "pH": 4.11,
      "u_m_s": 0.1,
      "d_pipe_m": 0.05,
      "Fe2_ppm": 10,
      "scope": "cs_aqueous",
      "note": "CO2-saturated at 1 atm (pCO2 ~ 1 - P_H2O(20C) ~ 0.99 bar); 2 wt% NaCl; pH 4.11 measured; 72 h weight-loss; quiescent 500 mL cell; Q235"
    },
    "Imidazoline RSC 2019 - Q235 blank, CO2-saturated 2% NaCl, 60 C": {
      "T_C": 60,
      "pCO2_bar": 0.81,
      "pH": 4.11,
      "u_m_s": 0.1,
      "d_pipe_m": 0.05,
      "Fe2_ppm": 10,
      "scope": "cs_aqueous",
      "note": "CO2-saturated at 1 atm (pCO2 ~ 1 - P_H2O(60C) ~ 0.81 bar); 2 wt% NaCl; pH 4.11 measured; 72 h weight-loss; quiescent cell; Q235"
    },
    "Coatings 2025 - blank, CO2-sat chloride-carbonate brine 60 C (AISI 1018)": {
      "T_C": 60,
      "pCO2_bar": 0.8,
      "u_m_s": 0.1,
      "d_pipe_m": 0.05,
      "bicarbonate_mg_l": 73,
      "Fe2_ppm": 10,
      "scope": "cs_aqueous",
      "note": "Uninhibited blank, AISI 1018, 30 g/L NaCl + 0.1 g/L NaHCO3 + 0.1 g/L CaCO3, CO2-saturated at 1 atm (pCO2 ~ 1 - P_H2O(60C) ~ 0.8 bar), 72 h mass loss, quiescent; pH computed in-situ. Coatings 15(1):93 (2025), DOI 10.3390/coatings15010093."
    }
  }
}

File: benchmark/results.json
{
  "generated_utc": "2026-06-01T08:29:31.839Z",
  "about": "PitCast reproducible open benchmark v0 — built only on cited in-repo data.",
  "cpt_leave_one_out": {
    "basis": "ASTM G48-type FeCl3 immersion (headline); all-method LOO shown for transparency",
    "n_cpt_records": 117,
    "n_no_composition": 0,
    "n_points_fecl3": 51,
    "n_points_all_methods": 117,
    "full_sample_fit_fecl3": {
      "slope": 2.0382,
      "intercept": -32.731,
      "r2": 0.834
    },
    "published_fit": {
      "slope": 2.038176,
      "intercept": -32.730883,
      "note": "pitcast.js CPT constants (n=51)"
    },
    "loo_fecl3": {
      "MAE_C": 6.58,
      "RMSE_C": 8.49,
      "bias_C": -0.01
    },
    "loo_all_methods": {
      "n": 117,
      "MAE_C": 13.33,
      "RMSE_C": 16.16,
      "bias_C": -0.01
    },
    "parity": [
      {
        "code": "S31726",
        "pren_n30": 37.19,
        "measured_C": 32.2,
        "loo_resid_C": -11.1
      },
      {
        "code": "S31803",
        "pren_n30": 39.06,
        "measured_C": 37.5,
        "loo_resid_C": -9.6
      },
      {
        "code": "S32550",
        "pren_n30": 44.05,
        "measured_C": 62.3,
        "loo_resid_C": 5.5
      },
      {
        "code": "N08926",
        "pren_n30": 45.8,
        "measured_C": 67.5,
        "loo_resid_C": 7.2
      },
      {
        "code": "S32050",
        "pren_n30": 50.96,
        "measured_C": 88.1,
        "loo_resid_C": 18.4
      },
      {
        "code": "S31266",
        "pren_n30": 57.3,
        "measured_C": 100.9,
        "loo_resid_C": 19.5
      },
      {
        "code": "N06625",
        "pren_n30": 65.55,
        "measured_C": 83.1,
        "loo_resid_C": -23.6
      },
      {
        "code": null,
        "pren_n30": 33.93,
        "measured_C": 27.6,
        "loo_resid_C": -9
      },
      {
        "code": null,
        "pren_n30": 34.46,
        "measured_C": 27.5,
        "loo_resid_C": -10.2
      },
      {
        "code": null,
        "pren_n30": 36.24,
        "measured_C": 27.5,
        "loo_resid_C": -13.9
      },
      {
        "code": null,
        "pren_n30": 36.75,
        "measured_C": 40.2,
        "loo_resid_C": -2
      },
      {
        "code": "304",
        "pren_n30": 18.24,
        "measured_C": 3.8,
        "loo_resid_C": -0.7
      },
      {
        "code": "304",
        "pren_n30": 19,
        "measured_C": 8.9,
        "loo_resid_C": 3.2
      },
      {
        "code": "321",
        "pren_n30": 19.65,
        "measured_C": 8.8,
        "loo_resid_C": 1.6
      },
      {
        "code": "316L",
        "pren_n30": 25.15,
        "measured_C": 23.8,
        "loo_resid_C": 5.5
      },
      {
        "code": "8427-1",
        "pren_n30": 28.62,
        "measured_C": 26.3,
        "loo_resid_C": 0.7
      },
      {
        "code": "8427-2",
        "pren_n30": 30.32,
        "measured_C": 26.3,
        "loo_resid_C": -2.9
      },
      {
        "code": "7579-1",
        "pren_n30": 31.25,
        "measured_C": 26.2,
        "loo_resid_C": -4.9
      },
      {
        "code": "317L",
        "pren_n30": 29.26,
        "measured_C": 28.9,
        "loo_resid_C": 2.1
      },
      {
        "code": "8427-3",
        "pren_n30": 30.96,
        "measured_C": 31.3,
        "loo_resid_C": 1
      },
      {
        "code": "8427-4",
        "pren_n30": 32.43,
        "measured_C": 33.8,
        "loo_resid_C": 0.5
      },
      {
        "code": "7579-2",
        "pren_n30": 35.85,
        "measured_C": 41.4,
        "loo_resid_C": 1
      },
      {
        "code": "G1111",
        "pren_n30": 36.29,
        "measured_C": 38.9,
        "loo_resid_C": -2.4
      },
      {
        "code": "7579-3",
        "pren_n30": 40.19,
        "measured_C": 49,
        "loo_resid_C": -0.2
      },
      {
        "code": "7579-4",
        "pren_n30": 44.39,
        "measured_C": 56.4,
        "loo_resid_C": -1.4
      },
      {
        "code": "8428-1",
        "pren_n30": 33.39,
        "measured_C": 26.2,
        "loo_resid_C": -9.3
      },
      {
        "code": "8428-2",
        "pren_n30": 34.24,
        "measured_C": 26.2,
        "loo_resid_C": -11.1
      },
      {
        "code": "7580-1",
        "pren_n30": 34.9,
        "measured_C": 31.3,
        "loo_resid_C": -7.3
      },
      {
        "code": "8428-3",
        "pren_n30": 35.46,
        "measured_C": 28.8,
        "loo_resid_C": -11
      },
      {
        "code": "8428-4",
        "pren_n30": 36.38,
        "measured_C": 31.3,
        "loo_resid_C": -10.4
      },
      {
        "code": "7580-2",
        "pren_n30": 39.78,
        "measured_C": 41.3,
        "loo_resid_C": -7.2
      },
      {
        "code": "7580-3",
        "pren_n30": 42.48,
        "measured_C": 51.4,
        "loo_resid_C": -2.6
      },
      {
        "code": "Alloy B",
        "pren_n30": 35.8,
        "measured_C": 51.4,
        "loo_resid_C": 11.3
      },
      {
        "code": "7580-4",
        "pren_n30": 47.97,
        "measured_C": 61.4,
        "loo_resid_C": -3.9
      },
      {
        "code": "7581-1",
        "pren_n30": 30.27,
        "measured_C": 28.8,
        "loo_resid_C": -0.2
      },
      {
        "code": "7581-2",
        "pren_n30": 34.42,
        "measured_C": 36.3,
        "loo_resid_C": -1.2
      },
      {
        "code": "Alloy C",
        "pren_n30": 34.05,
        "measured_C": 41.3,
        "loo_resid_C": 4.7
      },
      {
        "code": "Alloy A",
        "pren_n30": 33.5,
        "measured_C": 44,
        "loo_resid_C": 8.6
      },
      {
        "code": "7582-1",
        "pren_n30": 30.5,
        "measured_C": 38.8,
        "loo_resid_C": 9.6
      },
      {
        "code": "7582-2",
        "pren_n30": 34.85,
        "measured_C": 46.5,
        "loo_resid_C": 8.4
      },
      {
        "code": "8429-1",
        "pren_n30": 28.3,
        "measured_C": 33.6,
        "loo_resid_C": 9
      },
      {
        "code": "8429-2",
        "pren_n30": 29.08,
        "measured_C": 33.6,
        "loo_resid_C": 7.3
      },
      {
        "code": "8430-2",
        "pren_n30": 34.04,
        "measured_C": 36.2,
        "loo_resid_C": -0.5
      },
      {
        "code": "8430-3",
        "pren_n30": 35.16,
        "measured_C": 41.2,
        "loo_resid_C": 2.3
      },
      {
        "code": "8426",
        "pren_n30": 45.31,
        "measured_C": 74.1,
        "loo_resid_C": 15.1
      },
      {
        "code": "7995",
        "pren_n30": 46.18,
        "measured_C": 73.2,
        "loo_resid_C": 12.4
      },
      {
        "code": null,
        "pren_n30": 34.9,
        "measured_C": 31.3,
        "loo_resid_C": -7.3
      },
      {
        "code": null,
        "pren_n30": 47.97,
        "measured_C": 61.3,
        "loo_resid_C": -4
      },
      {
        "code": null,
        "pren_n30": 28.46,
        "measured_C": 28.8,
        "loo_resid_C": 3.6
      },
      {
        "code": null,
        "pren_n30": 33.38,
        "measured_C": 43.8,
        "loo_resid_C": 8.6
      },
      {
        "code": null,
        "pren_n30": 40.97,
        "measured_C": 51.3,
        "loo_resid_C": 0.5
      }
    ]
  },
  "cpt_validation_spotcheck": {
    "cases": [
      {
        "case": "304 stainless - CPT in ferric chloride",
        "alloy": "304",
        "basis": "G48/FeCl3 (on-basis)",
        "measured_C": 3.8,
        "predicted_G48_C": 8,
        "delta_C": 4.2,
        "source": "Brigham R.J., Tozer E.W., Corrosion 30 (1974) 161",
        "on_basis": true
      },
      {
        "case": "316L stainless - CPT in ferric chloride",
        "alloy": "316",
        "basis": "G48/FeCl3 (on-basis)",
        "measured_C": 23.75,
        "predicted_G48_C": 19.1,
        "delta_C": -4.7,
        "source": "Brigham R.J., Tozer E.W., Corrosion 30 (1974) 161",
        "on_basis": true
      },
      {
        "case": "317L stainless - CPT in ferric chloride",
        "alloy": "317",
        "basis": "G48/FeCl3 (on-basis)",
        "measured_C": 28.9,
        "predicted_G48_C": 30.6,
        "delta_C": 1.7,
        "source": "Brigham R.J., Tozer E.W., Corrosion 30 (1974) 161",
        "on_basis": true
      },
      {
        "case": "904L (N08904) - CPT in 1 M NaCl",
        "alloy": "904L",
        "basis": "electrochemical NaCl (off-basis)",
        "measured_C": 54.5,
        "predicted_G48_C": 40,
        "delta_C": -14.5,
        "source": "Sun Y.T., Wang J.M., Jiang Y.M., Li J., Materials and Corrosion 69 (2018) 44",
        "on_basis": false
      },
      {
        "case": "254 SMO (S31254, 6Mo) - CPT in 1 M NaCl",
        "alloy": "254 SMO",
        "basis": "electrochemical NaCl (off-basis)",
        "measured_C": 86.49,
        "predicted_G48_C": 61.3,
        "delta_C": -25.2,
        "source": "Sun Y.T., Wang J.M., Jiang Y.M., Li J., Materials and Corrosion 69 (2018) 44",
        "on_basis": false
      },
      {
        "case": "2205 (S31803/S32205) duplex - CPT in acidified ferric chloride",
        "alloy": "2205",
        "basis": "G48/FeCl3 (on-basis)",
        "measured_C": 40,
        "predicted_G48_C": 43.4,
        "delta_C": 3.4,
        "source": "Hoseinpoor M., Momeni M., Moayed M.H., Davoodi A., Corrosion Sci. 80 (2014) 197",
        "on_basis": true
      },
      {
        "case": "254 SMO (S31254, 6Mo) - CPT by ASTM G48 Method E",
        "alloy": "254 SMO",
        "basis": "G48/FeCl3 (on-basis)",
        "measured_C": 65,
        "predicted_G48_C": 61.3,
        "delta_C": -3.7,
        "source": "Outokumpu, 'Testing stainless steel for resistance to pitting corrosion' (2023)",
        "on_basis": true
      }
    ],
    "on_basis_MAE_C": 3.53
  },
  "co2_ensemble": {
    "n_cases_total": 12,
    "n_cases_in_scope_cs": 10,
    "envelope_coverage_in_scope": 0.3,
    "per_model_error_in_scope": [
      {
        "id": "DWM-1975",
        "MAE_mmpy": 223.43,
        "RMSE_mmpy": 667.31,
        "bias_mmpy": 223.43
      },
      {
        "id": "DWM-1995",
        "MAE_mmpy": 1.12,
        "RMSE_mmpy": 1.89,
        "bias_mmpy": 1.09
      },
      {
        "id": "NORSOK",
        "MAE_mmpy": 3.03,
        "RMSE_mmpy": 3.51,
        "bias_mmpy": 2.84
      },
      {
        "id": "NESC",
        "MAE_mmpy": 4.74,
        "RMSE_mmpy": 7.36,
        "bias_mmpy": 4.73
      },
      {
        "id": "FreeCorp",
        "MAE_mmpy": 51.39,
        "RMSE_mmpy": 127.23,
        "bias_mmpy": 51.39
      }
    ],
    "cases": [
      {
        "case": "Nesic 2007 - 5% CO2 flow-loop at 60 C",
        "scope": "cs_aqueous",
        "note": null,
        "measured_mmpy": 2,
        "uncertainty_mmpy": 0.6,
        "ensemble_min_mmpy": 1.09,
        "ensemble_max_mmpy": 13.66,
        "spread_x": 12.6,
        "measured_in_envelope": true,
        "best_model": "NORSOK",
        "best_model_cr_mmpy": 1.09,
        "per_model": [
          {
            "id": "DWM-1975",
            "cr_mmpy": 13.66,
            "err_mmpy": 11.66
          },
          {
            "id": "DWM-1995",
            "cr_mmpy": 4.34,
            "err_mmpy": 2.34
          },
          {
            "id": "NORSOK",
            "cr_mmpy": 1.09,
            "err_mmpy": -0.91
          },
          {
            "id": "NESC",
            "cr_mmpy": 3.46,
            "err_mmpy": 1.46
          },
          {
            "id": "FreeCorp",
            "cr_mmpy": 12.19,
            "err_mmpy": 10.19
          }
        ],
        "source": "Nesic S., Corrosion Sci. 49 (2007) 4308; Ohio U flow-loop"
      },
      {
        "case": "Tengiz (KZ) sour-sweet field - Kahyarian 2017",
        "scope": "cs_aqueous",
        "note": "sour-sweet; FeS co-film usually lowers the sweet-model rate",
        "measured_mmpy": 0.55,
        "uncertainty_mmpy": 0.25,
        "ensemble_min_mmpy": 1.63,
        "ensemble_max_mmpy": 52.38,
        "spread_x": 32.1,
        "measured_in_envelope": false,
        "best_model": "NORSOK",
        "best_model_cr_mmpy": 1.63,
        "per_model": [
          {
            "id": "DWM-1975",
            "cr_mmpy": 45.88,
            "err_mmpy": 45.33
          },
          {
            "id": "DWM-1995",
            "cr_mmpy": 5.77,
            "err_mmpy": 5.22
          },
          {
            "id": "NORSOK",
            "cr_mmpy": 1.63,
            "err_mmpy": 1.08
          },
          {
            "id": "NESC",
            "cr_mmpy": 18.45,
            "err_mmpy": 17.9
          },
          {
            "id": "FreeCorp",
            "cr_mmpy": 52.38,
            "err_mmpy": 51.83
          }
        ],
        "source": "Kahyarian A., Singer M., Nesic S., J. Nat. Gas Sci. Eng. 41 (2017) 14"
      },
      {
        "case": "Top-of-line corrosion - Singer 2017",
        "scope": "tlc",
        "note": "top-of-line condensing water; bulk flowline models are not TLC models",
        "measured_mmpy": 3.2,
        "uncertainty_mmpy": 1,
        "ensemble_min_mmpy": 1.12,
        "ensemble_max_mmpy": 31.15,
        "spread_x": 27.8,
        "measured_in_envelope": true,
        "best_model": "DWM-1995",
        "best_model_cr_mmpy": 1.12,
        "per_model": [
          {
            "id": "DWM-1975",
            "cr_mmpy": 31.15,
            "err_mmpy": 27.95
          },
          {
            "id": "DWM-1995",
            "cr_mmpy": 1.12,
            "err_mmpy": -2.08
          },
          {
            "id": "NORSOK",
            "cr_mmpy": 19.35,
            "err_mmpy": 16.15
          },
          {
            "id": "NESC",
            "cr_mmpy": 8.74,
            "err_mmpy": 5.54
          },
          {
            "id": "FreeCorp",
            "cr_mmpy": 24.79,
            "err_mmpy": 21.59
          }
        ],
        "source": "Singer M., Camacho A., Brown B., Nesic S., Corrosion 73 (2017) 1030"
      },
      {
        "case": "13Cr OCTG threshold - Mishina 2014",
        "scope": "cra_out_of_scope",
        "note": "13Cr CRA passivates above ~120 C; carbon-steel CO2 models do not apply",
        "measured_mmpy": 0.12,
        "uncertainty_mmpy": 0.05,
        "ensemble_min_mmpy": 2.85,
        "ensemble_max_mmpy": 353.24,
        "spread_x": 123.9,
        "measured_in_envelope": false,
        "best_model": "DWM-1995",
        "best_model_cr_mmpy": 2.85,
        "per_model": [
          {
            "id": "DWM-1975",
            "cr_mmpy": 353.24,
            "err_mmpy": 353.12
          },
          {
            "id": "DWM-1995",
            "cr_mmpy": 2.85,
            "err_mmpy": 2.73
          },
          {
            "id": "NORSOK",
            "cr_mmpy": 4.69,
            "err_mmpy": 4.57
          },
          {
            "id": "NESC",
            "cr_mmpy": 82.09,
            "err_mmpy": 81.97
          },
          {
            "id": "FreeCorp",
            "cr_mmpy": 322.95,
            "err_mmpy": 322.83
          }
        ],
        "source": "Mishina K. et al., NACE Paper 4226 (2014)"
      },
      {
        "case": "HP/HT well @ 175 C, 100 bar CO2 - Nyborg 2007",
        "scope": "cs_aqueous",
        "note": "protective FeCO3 scale dominates at high T",
        "measured_mmpy": 0.8,
        "uncertainty_mmpy": 0.4,
        "ensemble_min_mmpy": 1.59,
        "ensemble_max_mmpy": 2110.15,
        "spread_x": 1330.1,
        "measured_in_envelope": false,
        "best_model": "DWM-1995",
        "best_model_cr_mmpy": 1.59,
        "per_model": [
          {
            "id": "DWM-1975",
            "cr_mmpy": 2110.15,
            "err_mmpy": 2109.35
          },
          {
            "id": "DWM-1995",
            "cr_mmpy": 1.59,
            "err_mmpy": 0.79
          },
          {
            "id": "NORSOK",
            "cr_mmpy": 5.26,
            "err_mmpy": 4.46
          },
          {
            "id": "NESC",
            "cr_mmpy": 10.86,
            "err_mmpy": 10.06
          },
          {
            "id": "FreeCorp",
            "cr_mmpy": 398.43,
            "err_mmpy": 397.63
          }
        ],
        "source": "Nyborg R., NACE Paper 07522 (2007)"
      },
      {
        "case": "Elgaddafi 2015 - autoclave 80 C, 4.1 bar CO2",
        "scope": "cs_aqueous",
        "note": "stagnant 2-L autoclave (8.9 cm dia); 187 h steady-state LPR; scale-forming at 80 C; pH omitted -> computed in-situ (Crolet-Bonis), no added bicarbonate",
        "measured_mmpy": 0.32,
        "uncertainty_mmpy": 0.1,
        "ensemble_min_mmpy": 1.14,
        "ensemble_max_mmpy": 23.36,
        "spread_x": 20.4,
        "measured_in_envelope": false,
        "best_model": "NORSOK",
        "best_model_cr_mmpy": 1.14,
        "per_model": [
          {
            "id": "DWM-1975",
            "cr_mmpy": 23.36,
            "err_mmpy": 23.04
          },
          {
            "id": "DWM-1995",
            "cr_mmpy": 1.24,
            "err_mmpy": 0.92
          },
          {
            "id": "NORSOK",
            "cr_mmpy": 1.14,
            "err_mmpy": 0.82
          },
          {
            "id": "NESC",
            "cr_mmpy": 6.73,
            "err_mmpy": 6.41
          },
          {
            "id": "FreeCorp",
            "cr_mmpy": 18.82,
            "err_mmpy": 18.5
          }
        ],
        "source": "Elgaddafi R. et al., J. Nat. Gas Sci. Eng. 27 (2015) 1620"
      },
      {
        "case": "Elgaddafi 2015 - autoclave 80 C, 6.2 bar CO2",
        "scope": "cs_aqueous",
        "note": "stagnant 2-L autoclave; 187 h steady-state LPR; scale-forming at 80 C; pH computed in-situ",
        "measured_mmpy": 0.28,
        "uncertainty_mmpy": 0.1,
        "ensemble_min_mmpy": 1.44,
        "ensemble_max_mmpy": 30.82,
        "spread_x": 21.4,
        "measured_in_envelope": false,
        "best_model": "DWM-1995",
        "best_model_cr_mmpy": 1.44,
        "per_model": [
          {
            "id": "DWM-1975",
            "cr_mmpy": 30.82,
            "err_mmpy": 30.54
          },
          {
            "id": "DWM-1995",
            "cr_mmpy": 1.44,
            "err_mmpy": 1.16
          },
          {
            "id": "NORSOK",
            "cr_mmpy": 1.54,
            "err_mmpy": 1.26
          },
          {
            "id": "NESC",
            "cr_mmpy": 8.86,
            "err_mmpy": 8.58
          },
          {
            "id": "FreeCorp",
            "cr_mmpy": 24.75,
            "err_mmpy": 24.47
          }
        ],
        "source": "Elgaddafi R. et al., J. Nat. Gas Sci. Eng. 27 (2015) 1620"
      },
      {
        "case": "Peng 2024 - L360N blank, CO2-saturated 5% NaCl, 40 C",
        "scope": "cs_aqueous",
        "note": "CO2-saturated at 1 atm (pCO2 ~ 1 - P_H2O(40C) ~ 0.93 bar); 5 wt% NaCl; 72 h weight-loss; quiescent cell; pH omitted -> computed in-situ",
        "measured_mmpy": 0.323,
        "uncertainty_mmpy": 0.005,
        "ensemble_min_mmpy": 0.5,
        "ensemble_max_mmpy": 5.05,
        "spread_x": 10.2,
        "measured_in_envelope": false,
        "best_model": "DWM-1995",
        "best_model_cr_mmpy": 0.5,
        "per_model": [
          {
            "id": "DWM-1975",
            "cr_mmpy": 2.08,
            "err_mmpy": 1.76
          },
          {
            "id": "DWM-1995",
            "cr_mmpy": 0.5,
            "err_mmpy": 0.17
          },
          {
            "id": "NORSOK",
            "cr_mmpy": 5.05,
            "err_mmpy": 4.73
          },
          {
            "id": "NESC",
            "cr_mmpy": 0.61,
            "err_mmpy": 0.29
          },
          {
            "id": "FreeCorp",
            "cr_mmpy": 1.68,
            "err_mmpy": 1.36
          }
        ],
        "source": "Peng L. et al., Materials 17(5) (2024) 1094"
      },
      {
        "case": "Aristia 2019 - St-37 geothermal brine, 70 C, CO2 purged",
        "scope": "cs_aqueous",
        "note": "CO2 purged at 1 atm (pCO2 ~ 1 - P_H2O(70C) ~ 0.69 bar); low-Cl geothermal brine; 7 d; pH 4 measured",
        "measured_mmpy": 0.16,
        "uncertainty_mmpy": 0.03,
        "ensemble_min_mmpy": 0.44,
        "ensemble_max_mmpy": 5.11,
        "spread_x": 11.5,
        "measured_in_envelope": false,
        "best_model": "DWM-1995",
        "best_model_cr_mmpy": 0.44,
        "per_model": [
          {
            "id": "DWM-1975",
            "cr_mmpy": 5.11,
            "err_mmpy": 4.95
          },
          {
            "id": "DWM-1995",
            "cr_mmpy": 0.44,
            "err_mmpy": 0.28
          },
          {
            "id": "NORSOK",
            "cr_mmpy": 4.9,
            "err_mmpy": 4.74
          },
          {
            "id": "NESC",
            "cr_mmpy": 1.5,
            "err_mmpy": 1.34
          },
          {
            "id": "FreeCorp",
            "cr_mmpy": 4.14,
            "err_mmpy": 3.98
          }
        ],
        "source": "Aristia G., Hoa L.Q., Bassler R., Materials 12(22) (2019) 3801"
      },
      {
        "case": "Tang 2018 - Q235 blank, CO2-saturated 3.5% NaCl, 60 C",
        "scope": "cs_aqueous",
        "note": "CO2-saturated at 1 atm (pCO2 ~ 0.8 bar at 60 C); 3.5% NaCl; 72 h; measured converted from 0.345 g/m2/h -> 0.385 mm/y; pH computed in-situ",
        "measured_mmpy": 0.385,
        "uncertainty_mmpy": 0.02,
        "ensemble_min_mmpy": 0.49,
        "ensemble_max_mmpy": 5.46,
        "spread_x": 11.1,
        "measured_in_envelope": false,
        "best_model": "DWM-1995",
        "best_model_cr_mmpy": 0.49,
        "per_model": [
          {
            "id": "DWM-1975",
            "cr_mmpy": 4,
            "err_mmpy": 3.62
          },
          {
            "id": "DWM-1995",
            "cr_mmpy": 0.49,
            "err_mmpy": 0.11
          },
          {
            "id": "NORSOK",
            "cr_mmpy": 5.46,
            "err_mmpy": 5.08
          },
          {
            "id": "NESC",
            "cr_mmpy": 1.17,
            "err_mmpy": 0.78
          },
          {
            "id": "FreeCorp",
            "cr_mmpy": 3.24,
            "err_mmpy": 2.85
          }
        ],
        "source": "Tang J. et al., Molecules 23(12) (2018) 3270"
      },
      {
        "case": "Imidazoline RSC 2019 - Q235 blank, CO2-saturated 2% NaCl, 20 C",
        "scope": "cs_aqueous",
        "note": "CO2-saturated at 1 atm (pCO2 ~ 1 - P_H2O(20C) ~ 0.99 bar); 2 wt% NaCl; pH 4.11 measured; 72 h weight-loss; quiescent 500 mL cell; Q235",
        "measured_mmpy": 0.3289,
        "uncertainty_mmpy": 0.02,
        "ensemble_min_mmpy": 0.27,
        "ensemble_max_mmpy": 2.7,
        "spread_x": 10,
        "measured_in_envelope": true,
        "best_model": "DWM-1995",
        "best_model_cr_mmpy": 0.38,
        "per_model": [
          {
            "id": "DWM-1975",
            "cr_mmpy": 0.92,
            "err_mmpy": 0.59
          },
          {
            "id": "DWM-1995",
            "cr_mmpy": 0.38,
            "err_mmpy": 0.05
          },
          {
            "id": "NORSOK",
            "cr_mmpy": 2.7,
            "err_mmpy": 2.37
          },
          {
            "id": "NESC",
            "cr_mmpy": 0.27,
            "err_mmpy": -0.06
          },
          {
            "id": "FreeCorp",
            "cr_mmpy": 0.74,
            "err_mmpy": 0.41
          }
        ],
        "source": "Corrosion inhibition of mild steel by an imidazoline hydrolysate in CO2-saturated solution, RSC Adv. 9 (2019), Table 1"
      },
      {
        "case": "Imidazoline RSC 2019 - Q235 blank, CO2-saturated 2% NaCl, 60 C",
        "scope": "cs_aqueous",
        "note": "CO2-saturated at 1 atm (pCO2 ~ 1 - P_H2O(60C) ~ 0.81 bar); 2 wt% NaCl; pH 4.11 measured; 72 h weight-loss; quiescent cell; Q235",
        "measured_mmpy": 0.6153,
        "uncertainty_mmpy": 0.03,
        "ensemble_min_mmpy": 0.5,
        "ensemble_max_mmpy": 5.43,
        "spread_x": 10.9,
        "measured_in_envelope": true,
        "best_model": "DWM-1995",
        "best_model_cr_mmpy": 0.5,
        "per_model": [
          {
            "id": "DWM-1975",
            "cr_mmpy": 4.04,
            "err_mmpy": 3.42
          },
          {
            "id": "DWM-1995",
            "cr_mmpy": 0.5,
            "err_mmpy": -0.12
          },
          {
            "id": "NORSOK",
            "cr_mmpy": 5.43,
            "err_mmpy": 4.81
          },
          {
            "id": "NESC",
            "cr_mmpy": 1.17,
            "err_mmpy": 0.56
          },
          {
            "id": "FreeCorp",
            "cr_mmpy": 3.26,
            "err_mmpy": 2.65
          }
        ],
        "source": "Corrosion inhibition of mild steel by an imidazoline hydrolysate in CO2-saturated solution, RSC Adv. 9 (2019), Table 1"
      }
    ]
  },
  "b31g_burst": {
    "n": 19,
    "basis": "predicted failure pressure P_f (SF=1) vs measured burst; specimen actual yield used as SMYS",
    "b31g": {
      "n": 19,
      "mean_ratio": 0.659,
      "min_ratio": 0.395,
      "max_ratio": 0.859,
      "pct_conservative": 100,
      "MAPE_pct": 34.1
    },
    "modb31g": {
      "n": 19,
      "mean_ratio": 0.689,
      "min_ratio": 0.578,
      "max_ratio": 0.852,
      "pct_conservative": 100,
      "MAPE_pct": 31.1
    },
    "sources": {
      "BENJAMIN2016": "Benjamin A.C., Freire J.L.F., Vieira R.D., Cunha D.J.S., Interaction of corrosion defects in pipelines - Part 2: MTI JIP database of corroded pipe tests, Int. J. Press. Vessels Pip. 145 (2016) 41-59, DOI 10.1016/j.ijpvp.2016.06.006. PRIMARY source of the IDTS 13-30 series: full-scale hydrotest-to-failure of API 5L X70 (OD 457.2 mm, t ~7.9 mm) with spark-eroded defect colonies. Measured failure pressures = Table 8; cluster geometry = Table 6; per-tube yields = Table 1.",
      "EFA2020": "Mousavi S.S., Moghaddam A.S., Failure pressure estimation error for corroded pipeline using various revisions of ASME B31G, Engineering Failure Analysis 108 (2020) 104284, DOI 10.1016/j.engfailanal.2019.104284. Secondary tabulation of the same IDTS series (its Table 4); used to cross-verify every value.",
      "QI2023": "Qi C. et al., Experiments and evaluation on residual strength of X52 steel pipe with various internal defects, Front. Energy Res. 10 (2023) 1046900, DOI 10.3389/fenrg.2022.1046900"
    },
    "cases": [
      {
        "id": "IDTS 13",
        "src": "BENJAMIN2016",
        "OD_mm": 457.3,
        "t_mm": 7.9,
        "yield_MPa": 639,
        "L_mm": 60,
        "d_mm": 3.07,
        "dt_pct": 39,
        "measured_burst_MPa": 26.6,
        "b31g_Pf_MPa": 22.3,
        "modb31g_Pf_MPa": 22.12,
        "ratio_b31g": 0.839,
        "ratio_modb31g": 0.831
      },
      {
        "id": "IDTS 14",
        "src": "BENJAMIN2016",
        "OD_mm": 457.3,
        "t_mm": 7.9,
        "yield_MPa": 639,
        "L_mm": 30,
        "d_mm": 4.8,
        "dt_pct": 61,
        "measured_burst_MPa": 26.7,
        "b31g_Pf_MPa": 22.93,
        "modb31g_Pf_MPa": 22.76,
        "ratio_b31g": 0.859,
        "ratio_modb31g": 0.852
      },
      {
        "id": "IDTS 15",
        "src": "BENJAMIN2016",
        "OD_mm": 457.3,
        "t_mm": 7.9,
        "yield_MPa": 639,
        "L_mm": 130,
        "d_mm": 4.76,
        "dt_pct": 60,
        "measured_burst_MPa": 24,
        "b31g_Pf_MPa": 17.82,
        "modb31g_Pf_MPa": 16.14,
        "ratio_b31g": 0.742,
        "ratio_modb31g": 0.672
      },
      {
        "id": "IDTS 16",
        "src": "BENJAMIN2016",
        "OD_mm": 457.3,
        "t_mm": 7.91,
        "yield_MPa": 662,
        "L_mm": 190,
        "d_mm": 4.79,
        "dt_pct": 61,
        "measured_burst_MPa": 23.4,
        "b31g_Pf_MPa": 17.36,
        "modb31g_Pf_MPa": 15.25,
        "ratio_b31g": 0.742,
        "ratio_modb31g": 0.652
      },
      {
        "id": "IDTS 17",
        "src": "BENJAMIN2016",
        "OD_mm": 457.3,
        "t_mm": 7.91,
        "yield_MPa": 662,
        "L_mm": 320,
        "d_mm": 4.82,
        "dt_pct": 61,
        "measured_burst_MPa": 21.2,
        "b31g_Pf_MPa": 9.84,
        "modb31g_Pf_MPa": 14,
        "ratio_b31g": 0.464,
        "ratio_modb31g": 0.66
      },
      {
        "id": "IDTS 18",
        "src": "BENJAMIN2016",
        "OD_mm": 457.3,
        "t_mm": 7.91,
        "yield_MPa": 662,
        "L_mm": 170,
        "d_mm": 4.83,
        "dt_pct": 61,
        "measured_burst_MPa": 22.7,
        "b31g_Pf_MPa": 17.57,
        "modb31g_Pf_MPa": 15.5,
        "ratio_b31g": 0.774,
        "ratio_modb31g": 0.683
      },
      {
        "id": "IDTS 19",
        "src": "BENJAMIN2016",
        "OD_mm": 457.3,
        "t_mm": 7.91,
        "yield_MPa": 662,
        "L_mm": 210,
        "d_mm": 4.82,
        "dt_pct": 61,
        "measured_burst_MPa": 23.3,
        "b31g_Pf_MPa": 17.07,
        "modb31g_Pf_MPa": 14.89,
        "ratio_b31g": 0.733,
        "ratio_modb31g": 0.639
      },
      {
        "id": "IDTS 20",
        "src": "BENJAMIN2016",
        "OD_mm": 457.3,
        "t_mm": 7.94,
        "yield_MPa": 654,
        "L_mm": 430,
        "d_mm": 4.64,
        "dt_pct": 58,
        "measured_burst_MPa": 20.8,
        "b31g_Pf_MPa": 10.38,
        "modb31g_Pf_MPa": 14.05,
        "ratio_b31g": 0.499,
        "ratio_modb31g": 0.676
      },
      {
        "id": "IDTS 21",
        "src": "BENJAMIN2016",
        "OD_mm": 457.3,
        "t_mm": 7.94,
        "yield_MPa": 654,
        "L_mm": 240,
        "d_mm": 4.83,
        "dt_pct": 61,
        "measured_burst_MPa": 22.6,
        "b31g_Pf_MPa": 16.68,
        "modb31g_Pf_MPa": 14.48,
        "ratio_b31g": 0.738,
        "ratio_modb31g": 0.641
      },
      {
        "id": "IDTS 22",
        "src": "BENJAMIN2016",
        "OD_mm": 457.3,
        "t_mm": 7.94,
        "yield_MPa": 654,
        "L_mm": 210,
        "d_mm": 4.86,
        "dt_pct": 61,
        "measured_burst_MPa": 20.3,
        "b31g_Pf_MPa": 16.89,
        "modb31g_Pf_MPa": 14.73,
        "ratio_b31g": 0.832,
        "ratio_modb31g": 0.726
      },
      {
        "id": "IDTS 23",
        "src": "BENJAMIN2016",
        "OD_mm": 457.3,
        "t_mm": 7.94,
        "yield_MPa": 654,
        "L_mm": 270,
        "d_mm": 4.85,
        "dt_pct": 61,
        "measured_burst_MPa": 21.5,
        "b31g_Pf_MPa": 9.72,
        "modb31g_Pf_MPa": 14.17,
        "ratio_b31g": 0.452,
        "ratio_modb31g": 0.659
      },
      {
        "id": "IDTS 24",
        "src": "BENJAMIN2016",
        "OD_mm": 457.3,
        "t_mm": 8.01,
        "yield_MPa": 652,
        "L_mm": 260,
        "d_mm": 4.9,
        "dt_pct": 61,
        "measured_burst_MPa": 20.5,
        "b31g_Pf_MPa": 16.58,
        "modb31g_Pf_MPa": 14.33,
        "ratio_b31g": 0.809,
        "ratio_modb31g": 0.699
      },
      {
        "id": "IDTS 25",
        "src": "BENJAMIN2016",
        "OD_mm": 457.3,
        "t_mm": 8.01,
        "yield_MPa": 652,
        "L_mm": 340,
        "d_mm": 4.9,
        "dt_pct": 61,
        "measured_burst_MPa": 19.9,
        "b31g_Pf_MPa": 9.76,
        "modb31g_Pf_MPa": 13.85,
        "ratio_b31g": 0.49,
        "ratio_modb31g": 0.696
      },
      {
        "id": "IDTS 26",
        "src": "BENJAMIN2016",
        "OD_mm": 457.3,
        "t_mm": 8.01,
        "yield_MPa": 652,
        "L_mm": 340,
        "d_mm": 4.9,
        "dt_pct": 61,
        "measured_burst_MPa": 19.8,
        "b31g_Pf_MPa": 9.76,
        "modb31g_Pf_MPa": 13.85,
        "ratio_b31g": 0.493,
        "ratio_modb31g": 0.699
      },
      {
        "id": "IDTS 27",
        "src": "BENJAMIN2016",
        "OD_mm": 457.3,
        "t_mm": 8.01,
        "yield_MPa": 652,
        "L_mm": 420,
        "d_mm": 4.92,
        "dt_pct": 61,
        "measured_burst_MPa": 21.3,
        "b31g_Pf_MPa": 9.69,
        "modb31g_Pf_MPa": 13.53,
        "ratio_b31g": 0.455,
        "ratio_modb31g": 0.635
      },
      {
        "id": "IDTS 28",
        "src": "BENJAMIN2016",
        "OD_mm": 457.3,
        "t_mm": 7.92,
        "yield_MPa": 580,
        "L_mm": 110,
        "d_mm": 4.9,
        "dt_pct": 62,
        "measured_burst_MPa": 23.2,
        "b31g_Pf_MPa": 16.55,
        "modb31g_Pf_MPa": 15.24,
        "ratio_b31g": 0.713,
        "ratio_modb31g": 0.657
      },
      {
        "id": "IDTS 29",
        "src": "BENJAMIN2016",
        "OD_mm": 457.3,
        "t_mm": 7.92,
        "yield_MPa": 580,
        "L_mm": 130,
        "d_mm": 4.95,
        "dt_pct": 63,
        "measured_burst_MPa": 23.4,
        "b31g_Pf_MPa": 15.94,
        "modb31g_Pf_MPa": 14.45,
        "ratio_b31g": 0.681,
        "ratio_modb31g": 0.617
      },
      {
        "id": "IDTS 30",
        "src": "BENJAMIN2016",
        "OD_mm": 457.3,
        "t_mm": 7.92,
        "yield_MPa": 580,
        "L_mm": 320,
        "d_mm": 4.93,
        "dt_pct": 62,
        "measured_burst_MPa": 21.1,
        "b31g_Pf_MPa": 8.34,
        "modb31g_Pf_MPa": 12.2,
        "ratio_b31g": 0.395,
        "ratio_modb31g": 0.578
      },
      {
        "id": "Qi 2023 #2 (X52, single defect)",
        "src": "QI2023",
        "OD_mm": 406,
        "t_mm": 10,
        "yield_MPa": 402,
        "L_mm": 100,
        "d_mm": 5,
        "dt_pct": 50,
        "measured_burst_MPa": 22.03,
        "b31g_Pf_MPa": 18,
        "modb31g_Pf_MPa": 18.21,
        "ratio_b31g": 0.817,
        "ratio_modb31g": 0.827
      }
    ]
  }
}
