Repository: jvnshirr-collab/pitcast

# PitCast

**An open, reproducible, uncertainty-quantified corrosion-screening console.**

PitCast is a browser-based tool for *screening-level* corrosion engineering: ranking
corrosion-resistant alloys for chloride pitting, estimating carbon-steel CO₂ ("sweet")
corrosion rates, checking sour-service acceptability against ISO 15156 / NACE MR0175,
and estimating the remaining strength of corroded pipe with ASME B31G. Every result
surfaces its governing equation, primary citation, calibration provenance, and
quantified uncertainty rather than hiding them.

It runs entirely client-side — no server, account, or telemetry — and ships with a
single-command benchmark that regenerates every reported figure from cited, openly
redistributable measured data, with no synthetic or fabricated points.

- **Live:** https://pitcast.austenite.org
- **Paper:** `docs/preprint/paper.md` (JOSS); long-form methods in `docs/preprint/METHODS-NOTE.md`
- **Archive (DOI):** [10.5281/zenodo.20466523](https://doi.org/10.5281/zenodo.20466523) — every tagged release is permanently archived on Zenodo
- **License:** Apache-2.0

> **Scope.** PitCast is a screening-grade research and educational artifact. It is
> **not** validated for final design and is not a substitute for alloy- or heat-specific
> qualification testing. It complements — never replaces — a qualified corrosion engineer.

## What it does

- **Pitting (CPT).** Critical-pitting-temperature correlation
  `CPT = 2.038·PREN_N30 − 32.73 °C` (PREN_N30 = Cr + 3.3·Mo + 30·N), recalibrated on the
  open Nyby et al. (2021) dataset — leave-one-out MAE **6.58 °C** (n = 51, ASTM G48 /
  FeCl₃ basis). Pitting risk is reported as a probability via a Student-*t* prediction
  interval, not a bare point estimate.
- **CO₂ corrosion ensemble.** Five canonical models (de Waard–Milliams 1975, de Waard
  1995, NORSOK M-506, NESC/Cassandra, Multicorp/FreeCorp) with an explicit
  **model-disagreement (envelope) view** that exposes where single-model estimates are unsafe.
  Each model carries its **validated accuracy** on the cited corpus, and `recommendModel()`
  names the best-fit with an honest spread caveat — see [`docs/CO2-WEDGE.md`](docs/CO2-WEDGE.md).
- **Sour-service spec.** ISO 15156 / NACE MR0175 decision tree returning citation-grounded
  acceptability verdicts.
- **Corroded-pipe fitness-for-service.** ASME B31G and Modified B31G (RSTRENG)
  remaining-strength estimates, plus batch assessment of in-line-inspection (ILI) defect lists.
- **Glass-box + Learn.** Every engine exposes its equation, citation, validity envelope,
  and uncertainty; an in-console **Learn** track gives live worked-example walkthroughs.

## Reproduce the benchmark

Requires Node.js (the app itself is dependency-free vanilla JS — no build step).

```bash
node benchmark/run.js       # regenerates results.json + REPORT.md from cited data
node benchmark/test-all.js  # 92 oracle assertions (standards worked examples) — the pre-deploy gate
```

The benchmark spans three validation domains, all built on cited measured data:

| Domain | Data | Headline result |
|---|---|---|
| Pitting CPT | n = 51 (Nyby 2021, ASTM G48 basis) | leave-one-out MAE 6.58 °C |
| CO₂ ensemble | 10 in-scope cases, 20–80 °C, 5 cited sources | models disagree ~10×; envelope brackets ~30% |
| Corroded-pipe burst | 19 full-scale tests (Benjamin 2016 MTI-JIP DB; Qi 2023) | Mod-B31G mean 0.689× measured, 100% conservative |

Every benchmark point is tabulated, in-envelope, and DOI-cited. See
`benchmark/INCLUSION-RULES.md` for the data-inclusion rules and the honest rejected-data log.

## Run locally

It is a static site — serve the repository root with any static file server:

```bash
python -m http.server 8137     # then open http://localhost:8137

# or:  npx serve .
```

## Cite

If you use PitCast, please cite it via `CITATION.cff` (GitHub's "Cite this repository"
button), or the JOSS paper once it is published.

## Limitations (honest)

- Screening-grade correlations — not mechanistic or design-qualified models.
- The open benchmark is small but **fully disclosed**: its value is reproducibility and
  transparency, not raw dataset size (large corrosion datasets remain proprietary).
- The CO₂ models are validated only inside their published envelope (T 20–150 °C,
  pH 3.5–6.5, pCO₂ ≲ 10 bar); high-pressure / supercritical CO₂ is out of scope and
  flagged as such by the tool.

File: benchmark/REPORT.md
# PitCast Open Benchmark — Report

_Auto-generated by `benchmark/run.js` from cited in-repo data. Do not hand-edit._

**Generated:** 2026-05-30T16:18:00.534Z

Reproducible (`node benchmark/run.js`), built on **only cited measured data already in
the repository** — no synthetic or fabricated points. A transparent, auditable
alternative to the closed validation decks of commercial corrosion tools.

## 1. CPT correlation — leave-one-out (out-of-sample) error

Model `CPT = a·PREN_N30 + b`, refit on every subset excluding the held-out alloy.

| Metric | Value |
|---|---|
| **LOO MAE (FeCl₃/G48 basis)** | **6.58 °C** (n=51) |
| LOO RMSE / bias (FeCl₃) | 8.49 / -0.01 °C |
| LOO MAE (all methods) | 13.33 °C (n=117) |
| Full-sample fit (FeCl₃) | slope 2.0382, intercept -32.731, R² 0.834 |
| Published fit (pitcast.js) | slope 2.038176, intercept -32.730883 |
| CPT records in dataset / without composition | 117 / 0 |

Largest leave-one-out misses (FeCl₃ basis):

| Alloy/code | PREN_N30 | Measured °C | LOO resid °C |
|---|--:|--:|--:|
| N06625 | 65.55 | 83.1 | -23.6 |
| S31266 | 57.3 | 100.9 | 19.5 |
| S32050 | 50.96 | 88.1 | 18.4 |
| 8426 | 45.31 | 74.1 | 15.1 |
| null | 36.24 | 27.5 | -13.9 |

## 2. CPT spot-check vs fully-cited CRA anchor cases

| Case | Alloy | Basis | Measured °C | Predicted (G48) °C | Δ °C |
|---|---|---|--:|--:|--:|
| 304 stainless - CPT in ferric chloride | 304 | G48/FeCl3 (on-basis) | 3.8 | 8 | 4.2 |
| 316L stainless - CPT in ferric chloride | 316 | G48/FeCl3 (on-basis) | 23.75 | 19.1 | -4.7 |
| 317L stainless - CPT in ferric chloride | 317 | G48/FeCl3 (on-basis) | 28.9 | 30.6 | 1.7 |
| 904L (N08904) - CPT in 1 M NaCl | 904L | electrochemical NaCl (off-basis) | 54.5 | 40 | -14.5 |
| 254 SMO (S31254, 6Mo) - CPT in 1 M NaCl | 254 SMO | electrochemical NaCl (off-basis) | 86.49 | 61.3 | -25.2 |
| 2205 (S31803/S32205) duplex - CPT in acidified ferric chloride | 2205 | G48/FeCl3 (on-basis) | 40 | 43.4 | 3.4 |
| 254 SMO (S31254, 6Mo) - CPT by ASTM G48 Method E | 254 SMO | G48/FeCl3 (on-basis) | 65 | 61.3 | -3.7 |

**On-basis (G48/FeCl₃) MAE:** 3.53 °C. Electrochemical-NaCl rows are shown but excluded (model is on a G48 basis; method differs systematically).

## 3. CO₂ ensemble vs cited field/lab cases

All 5 models run per case. "In env?" = the measurement falls within the model spread
(min…max) — the key signal behind the honest *model-disagreement* view.

**Envelope coverage over in-scope carbon-steel cases:** 13% (8 cases).

| Case | Scope | Measured | Ensemble min…max | Spread | In env? | Best model |
|---|---|--:|--:|--:|:-:|---|
| Nesic 2007 - 5% CO2 flow-loop at 60 C | cs_aqueous | 2 | 1.09…13.66 | 12.5× | ✓ | NORSOK |
| Tengiz (KZ) sour-sweet field - Kahyarian 2017 | cs_aqueous | 0.55 | 1.64…52.76 | 32.1× | ✗ | NORSOK |
| Top-of-line corrosion - Singer 2017 | tlc | 3.2 | 1.13…31.15 | 27.6× | ✓ | DWM-1995 |
| 13Cr OCTG threshold - Mishina 2014 | cra_out_of_scope | 0.12 | 2.87…353.24 | 123× | ✗ | DWM-1995 |
| HP/HT well @ 175 C, 100 bar CO2 - Nyborg 2007 | cs_aqueous | 0.8 | 1.59…2110.15 | 1328.2× | ✗ | DWM-1995 |
| Elgaddafi 2015 - autoclave 80 C, 4.1 bar CO2 | cs_aqueous | 0.32 | 1.15…23.36 | 20.3× | ✗ | NORSOK |
| Elgaddafi 2015 - autoclave 80 C, 6.2 bar CO2 | cs_aqueous | 0.28 | 1.45…30.82 | 21.3× | ✗ | DWM-1995 |
| Peng 2024 - L360N blank, CO2-saturated 5% NaCl, 40 C | cs_aqueous | 0.323 | 0.5…5.06 | 10.2× | ✗ | DWM-1995 |
| Aristia 2019 - St-37 geothermal brine, 70 C, CO2 purged | cs_aqueous | 0.16 | 0.45…5.11 | 11.5× | ✗ | DWM-1995 |
| Tang 2018 - Q235 blank, CO2-saturated 3.5% NaCl, 60 C | cs_aqueous | 0.385 | 0.49…5.47 | 11.1× | ✗ | DWM-1995 |

### Per-model error over in-scope carbon-steel cases (mm/y)

| Model | MAE | RMSE | bias |
|---|--:|--:|--:|
| DWM-1975 | 278.78 | 746.08 | 278.78 |
| DWM-1995 | 1.38 | 2.12 | 1.38 |
| NORSOK | 2.89 | 3.45 | 2.67 |
| NESC | 5.88 | 8.27 | 5.88 |
| FreeCorp | 64.13 | 142.77 | 64.13 |

## 4. B31G burst-test validation — predicted failure pressure vs measured burst

Each cited corroded-pipe burst test run through `b31g.js` with the specimen's **actual yield**
as SMYS, so the ratio isolates method error. Ratio = predicted P_f / measured burst (< 1 = conservative).

| Method | n | mean ratio | min–max | % conservative | MAPE |
|---|--:|--:|--:|--:|--:|
| Original B31G | 19 | 0.659 | 0.395–0.859 | 100% | 34.1% |
| Modified B31G | 19 | 0.689 | 0.578–0.852 | 100% | 31.1% |

Sources: Failure pressure estimation error for corroded pipeline using various revisions of ASME B31G, Engineering Failure Analysis 108 (2020) 104284 (Table 4, IDTS burst-test series), DOI 10.1016/j.engfailanal.2019.104284 · Qi C. et al., Experiments and evaluation on residual strength of X52 steel pipe with various internal defects, Front. Energy Res. 10 (2023) 1046900, DOI 10.3389/fenrg.2022.1046900


## 5. Coverage & honesty notes

- **CPT** is the statistically meaningful part (n=51 FeCl₃-basis, leave-one-out).
- **CO₂ is a small, indicative spot-check (n=8 in-scope), not a definitive validation.** Two cited cases are deliberately shown as *out of model scope*: a 13Cr CRA (passivates) and a top-of-line condensing case (not a bulk-flowline regime). A bulk carbon-steel model getting these "wrong" is correct behaviour.
- **Growth path (human-gated):** expanding to 150–300 cited measured cases across CO₂/CPT/sour is the planned next step (see `PLAN-differentiation.md`, move #1). New cases must be cited and traceable; none are to be invented.
