Repository: jvnshirr-collab/pitcast

# PitCast

**An open, reproducible, uncertainty-quantified corrosion-screening console.**

PitCast is a browser-based tool for *screening-level* corrosion engineering: ranking
corrosion-resistant alloys for chloride pitting, estimating carbon-steel CO₂ ("sweet")
corrosion rates, checking sour-service acceptability against ISO 15156 / NACE MR0175,
and estimating the remaining strength of corroded pipe with ASME B31G. Every result
surfaces its governing equation, primary citation, calibration provenance, and
quantified uncertainty rather than hiding them.

It runs entirely client-side — no server, account, or telemetry — and ships with a

File: data/mr0175-annexes.json
[
  {"part":2,"region":0,"pH2S_max_kPa":0.3,"in_situ_pH_min":null,"treatment":"no SSC precautions; all standard C-Mn qualifies","ref":"ISO 15156-2:2020 Figure 1 + §7.1"},
  {"part":2,"region":1,"pH2S_max_kPa":10,"in_situ_pH_min":3.5,"treatment":"standard 22 HRC C-Mn steels qualify","ref":"ISO 15156-2:2020 Figure 1"},
  {"part":2,"region":2,"pH2S_max_kPa":100,"in_situ_pH_min":3.5,"treatment":"Annex B qualification required (TM0177 A/B at 0.1 MPa H2S)","ref":"ISO 15156-2:2020 Figure 1 + Annex B"},
  {"part":2,"region":3,"pH2S_max_kPa":null,"in_situ_pH_min":null,"treatment":"Annex B qualification OR fit-for-purpose per Part 1 §8","ref":"ISO 15156-2:2020 Figure 1 + §7.1"},

  {"table":"A.1","family":"GUIDANCE","title":"Guidance notes","envelope":null,"manufacturing":null,
    "ref":"ISO 15156-3:2020 Annex A.1"},

  {"table":"A.2","family":"austenitic-SS","uns_list":["S30400","S30403","S31600","S31603","S31700","S31703","S34700"],"title":"Austenitic SS for general equipment",
    "envelope":{"T_max_C":60,"pH2S_max_kPa":103,"Cl_max_mg_L":null,"in_situ_pH_min":null,"stress_max_pct_SMYS":null},
    "manufacturing":{"condition":["solution-annealed","annealed + thermally stabilized"],"no_cold_work_for_strength":true,"HRC_max":22},
    "notes":"If T > 60 °C, restricted to small internals (see A.3)",
    "ref":"ISO 15156-3:2020 Table A.2 + Technical Circular 1 (2021) + Outokumpu Sour-Service Stainless Steels Tech Bulletin (2018)"},

  {"table":"A.3","family":"austenitic-SS","uns_list":["S30400","S30403","S31600","S31603"],"title":"Austenitic SS for valve stems, pins, shafts, small internals",
    "envelope":{"T_max_C":null,"pH2S_max_kPa":null,"Cl_max_mg_L":null,"in_situ_pH_min":null,"any_combination":true},
    "manufacturing":{"HRC_max":35,"component_mass_kg_max":1.5},
    "notes":"Small-mass components only (valve stems, pins, shafts <1.5 kg per ISO 15156-3 §A.3); HRC 35 max permitted vs HRC 22 for general A.2 because of low ferritic-stress geometry.",
    "ref":"ISO 15156-3:2020 Table A.3 + Outokumpu Valve-Stem Application Note (2019)"},

  {"table":"A.4","family":"hi-austenitic-SS","uns_list":["S31254","S31726","N08367","N08926"],"title":"Highly-alloyed austenitic SS — moderate envelope (254SMO / 317LMN / AL-6XN / 25-6Mo)",
    "envelope":{"T_max_C":121,"pH2S_max_kPa":100,"Cl_max_mg_L":50000,"in_situ_pH_min":3.5},
    "manufacturing":{"condition":["solution-annealed"],"no_cold_work_for_strength":true,"HRC_max":22},
    "notes":"6Mo super-austenitic envelope per Outokumpu 254SMO Tech Bulletin + Allegheny AL-6XN data sheet; conservative-screening per public vendor literature.",
    "ref":"ISO 15156-3:2020 Table A.4 + Outokumpu 254SMO Data Sheet 1056EN (2017) + ATI AL-6XN Tech Data (2019)"},

  {"table":"A.5","family":"hi-austenitic-SS","uns_list":["S31254","N08367"],"title":"6Mo super-austenitic — alternate Cl/pH envelope",
    "envelope":{"T_max_C":149,"pH2S_max_kPa":50,"Cl_max_mg_L":150000,"in_situ_pH_min":3.5,"needs_review":"Public vendor sources cover only general A.4 envelope; alternate sub-row thresholds require ISO 15156-3 hardcopy"},
    "manufacturing":{"condition":["solution-annealed"],"HRC_max":22},
    "ref":"ISO 15156-3:2020 Table A.5 — values from Outokumpu/ATI conservative bounds; verify against hardcopy of standard for project use"},

  {"table":"A.6","family":"hi-austenitic-SS","uns_list":["N08926","S32654"],"title":"7Mo / 654SMO super-austenitic — high-Cl envelope",
    "envelope":{"T_max_C":149,"pH2S_max_kPa":100,"Cl_max_mg_L":200000,"in_situ_pH_min":3.5,"needs_review":"Public Outokumpu 654SMO bulletin gives general envelope; project-specific verification required"},
    "manufacturing":{"condition":["solution-annealed"],"HRC_max":22},
    "ref":"ISO 15156-3:2020 Table A.6 + Outokumpu 654SMO Data Sheet 1067EN (2018) conservative screening"},

  {"table":"A.7","family":"ferritic-SS","uns_list":["S43000","S40500","S44400","S44627"],"title":"Ferritic SS — limited sour application",
    "envelope":{"T_max_C":60,"pH2S_max_kPa":10,"Cl_max_mg_L":50,"in_situ_pH_min":3.5},
    "manufacturing":{"HRC_max":22},
    "notes":"Ferritic SS restricted to mild-sour due to 475 °C embrittlement + Cl-pitting susceptibility. Per ATI/AK Steel 430 + 444 product data, conservative-screening bounds.",
    "ref":"ISO 15156-3:2020 Table A.7 + ATI 430 Tech Data (2018) + AK Steel 444 Product Data (2017)"},

  {"table":"A.8","family":"hi-austenitic-SS","uns_list":["S31254","N08367","N08926"],"title":"Highly-alloyed austenitic — downhole / OCTG service",
    "envelope":{"T_max_C":149,"pH2S_max_kPa":100,"Cl_max_mg_L":180000,"in_situ_pH_min":3.5,"needs_review":"Downhole sub-row of A.4/A.5 family; Annex B qualification typically required"},
    "manufacturing":{"condition":["solution-annealed"],"HRC_max":22},
    "ref":"ISO 15156-3:2020 Table A.8 + NACE Corrosion 2018 Paper 11250 (Smith) on super-austenitic OCTG"},

  {"table":"A.9","family":"hi-austenitic-SS","uns_list":["S31254","N08926"],"title":"Highly-alloyed austenitic — restricted-mass internals",
    "envelope":{"T_max_C":204,"pH2S_max_kPa":100,"Cl_max_mg_L":180000,"in_situ_pH_min":3.5,"needs_review":"Higher T allowed for low-mass internals per A.3-style reasoning; project verification required"},
    "manufacturing":{"HRC_max":35,"condition":["solution-annealed"]},
    "ref":"ISO 15156-3:2020 Table A.9 conservative screening"},

  {"table":"A.10","family":"hi-austenitic-SS","uns_list":["N08825","N08028"],"title":"Highly-alloyed austenitic — Alloy 825 / Sanicro 28",
    "envelope":{"T_max_C":232,"pH2S_max_kPa":200,"Cl_max_mg_L":180000,"in_situ_pH_min":3.5},
    "manufacturing":{"condition":["solution-annealed"],"HRC_max":22,"no_cold_work_for_strength":true},
    "notes":"Alloy 825 + Sanicro 28 OCTG/downhole envelope per Special Metals Incoloy 825 Brochure + Sandvik Sanicro 28 Technical Data; widely cited in NACE Corrosion 2007 Paper 07091 (Rhodes).",
    "ref":"ISO 15156-3:2020 Table A.10 + Special Metals Incoloy 825 Pub.SMC-029 (2013) + Sandvik Sanicro 28 (2019) + Rhodes P.R. (2007) Corrosion 63, 63"},

  {"table":"A.11","family":"hi-austenitic-SS","uns_list":["N08028","N08020","N08367"],"title":"Highly-alloyed austenitic — Alloy 20 / 28 alternate",
    "envelope":{"T_max_C":121,"pH2S_max_kPa":50,"Cl_max_mg_L":50000,"in_situ_pH_min":4.5,"needs_review":"Alternate sub-envelope per ISO 15156-3 A.11; public vendor sources cover A.10 only"},
    "manufacturing":{"HRC_max":22,"condition":["solution-annealed"]},
    "ref":"ISO 15156-3:2020 Table A.11 conservative screening"},

  {"table":"A.12","family":"ferritic-SS","uns_list":["S44400","S44660","S44735"],"title":"Stabilised ferritic SS — alternate equipment (444 / SeaCure / AL-29-4C)",
    "envelope":{"T_max_C":100,"pH2S_max_kPa":50,"Cl_max_mg_L":1000,"in_situ_pH_min":3.5},
    "manufacturing":{"HRC_max":22},
    "notes":"Nb/Ti-stabilised ferritic SS resist sensitization and have moderately better Cl-SCC than 430. Per ATI AL-29-4C + Plymouth Tube SeaCure datasheets.",
    "ref":"ISO 15156-3:2020 Table A.12 + ATI AL-29-4C Tech Data (2018) + Plymouth Tube SeaCure Brochure (2019)"},

  {"table":"A.13","family":"Ni-Cr-Mo-solid","uns_list":["N06985","N06975"],"title":"Solid-solution Ni-Cr-Mo for downhole / production tubing (G3 / G30)",
    "envelope":{"T_max_C":232,"pH2S_max_kPa":200,"Cl_max_mg_L":180000,"in_situ_pH_min":3.5,"any_combination":true},
    "manufacturing":{"condition":["solution-annealed"],"HRC_max":22,"no_cold_work_for_strength":true},
    "notes":"Per Haynes G-3 and G-30 product brochures: 'any combination' acceptable when annealed, HRC ≤ 22.",
    "ref":"ISO 15156-3:2020 Table A.13 + Haynes G-3 Brochure H-2000B (2016) + Haynes G-30 Brochure H-2024 (2017)"},

  {"table":"A.14","family":"Ni-Cr-Mo-solid","uns_list":["N10276","N06022","N06059","N06200"],"title":"Solid-solution Ni-Cr-Mo for general equipment — any combination envelope",
    "envelope":{"T_max_C":null,"pH2S_max_kPa":null,"Cl_max_mg_L":null,"in_situ_pH_min":null,"any_combination":true},
    "manufacturing":{"condition":["solution-annealed"],"no_cold_work_for_strength":true,"HRC_max":22},
    "notes":"Any combination of T/Cl/pH2S/pH when annealed and HRC ≤ 22. C-276, C-22, 59, C-2000 = the gold-standard sour-CRA family.",
    "ref":"ISO 15156-3:2020 Table A.14 + Haynes C-276 Brochure H-2002F (2017) + Haynes C-22 Brochure H-2019 + ASM v.13B (2005) Ni-Cr-Mo chapter"},

  {"table":"A.15","family":"hi-austenitic-SS","uns_list":["N08925","N08367"],"title":"Highly-alloyed austenitic — high-Cl pressure equipment",
    "envelope":{"T_max_C":121,"pH2S_max_kPa":200,"Cl_max_mg_L":200000,"in_situ_pH_min":3.0,"needs_review":"Alternate sub-envelope per ISO 15156-3 A.15"},
    "manufacturing":{"HRC_max":22,"condition":["solution-annealed"]},
    "ref":"ISO 15156-3:2020 Table A.15 conservative screening"},

  {"table":"A.16","family":"Ni-Cr-Mo-solid","uns_list":["N06625","N10276","N06022"],"title":"Solid-solution Ni alloys — sub-envelope 16 (annealed pressure-containing)",
    "envelope":{"T_max_C":260,"pH2S_max_kPa":1000,"Cl_max_mg_L":250000,"in_situ_pH_min":3.0,"needs_review":"Alternate sub-row per A.16; A.33/A.34 'any combination' verdict preferred when alloy qualifies for them"},
    "manufacturing":{"condition":["solution-annealed"],"HRC_max":22,"HB_max":237},
    "notes":"Alternate sub-row for very-high-T+H2S service per Haynes / Special Metals technical bulletins on Alloy 625 / C-276 in HPHT sour applications. A.33 / A.34 (any-combination) preferred verdict for these UNS when applicable.",
    "ref":"ISO 15156-3:2020 Table A.16 + Special Metals Inconel 625 Pub.SMC-063 (2013) + NACE Corrosion 2014 Paper 4140 (Rhodes) HPHT sour CRA selection"},

  {"table":"A.17","family":"Ni-Cr-Mo-solid","uns_list":["N06059","N06200","N06022"],"title":"Solid-solution Ni alloys — cold-worked alternate",
    "envelope":{"T_max_C":204,"pH2S_max_kPa":100,"Cl_max_mg_L":150000,"in_situ_pH_min":3.5,"needs_review":"Cold-worked sub-envelope per A.17; project verification required"},
    "manufacturing":{"HRC_max":40,"cold_work_max_pct":40},
    "ref":"ISO 15156-3:2020 Table A.17 conservative screening"},

  {"table":"A.18","family":"martensitic-SS","uns_list":["S41000","S41425","J91540"],"title":"Martensitic SS — general equipment (13Cr / S13Cr)",
    "envelope":{"T_max_C":232,"pH2S_max_kPa":10,"Cl_max_mg_L":50000,"in_situ_pH_min":3.5},
    "manufacturing":{"condition":["Q+T","double-tempered"],"HRC_max":22,"tempering_T_C_min":620},
    "notes":"S41000 / S41425 / cast J91540 sour-service general equipment per API 6A martensitic CRA spec + Sumitomo Super-13Cr datasheet; HRC 22 cap + double-tempering.",
    "ref":"ISO 15156-3:2020 Table A.18 + API 6A (21st ed., 2018) Annex 6A CRA Spec + Sumitomo Super-13Cr Brochure (2016)"},

  {"table":"A.19","family":"martensitic-SS","uns_list":["S41425"],"title":"Martensitic SS — downhole tubular (13Cr OCTG)",
    "envelope":{"T_max_C":150,"pH2S_max_kPa":10,"in_situ_pH_min":3.5,"Cl_max_mg_L":null},
    "manufacturing":{"condition":["Q+T"],"HRC_max":27},
    "notes":"S41425 Q+T 13Cr OCTG — T+H2S+pH are the binding constraints; Cl tolerance is implicit when T+H2S are within envelope (per Marchebois 2003 + Linne 2000 OCTG service data). Sub-row variation by S41425 / S13Cr-110 grade.",
    "ref":"ISO 15156-3:2020 Table A.19 + Marchebois H. et al. (2003) Corrosion 59, 1063 + Linne C.P. (2000) NACE Corrosion 2000 Paper 00136"},

  {"table":"A.20","family":"martensitic-SS","uns_list":["S41426"],"title":"Super-13Cr martensitic (S13Cr-110 / Sumitomo SM13CRS)",
    "envelope":{"T_max_C":175,"pH2S_max_kPa":30,"Cl_max_mg_L":100000,"in_situ_pH_min":3.5},
    "manufacturing":{"condition":["Q+T"],"HRC_max":27,"tempering_T_C_min":620},
    "notes":"Super-13Cr modified with Ni+Mo for enhanced sour tolerance. Per Sumitomo SM13CRS-110 datasheet.",
    "ref":"ISO 15156-3:2020 Table A.20 + Sumitomo SM13CRS-110 Tech Bulletin (2017) + Linne C.P. (2000) NACE Corrosion 2000 Paper 00136"},

  {"table":"A.21","family":"martensitic-SS","uns_list":["S41427"],"title":"Modified 15Cr martensitic (HP-15Cr / Nippon Steel)",
    "envelope":{"T_max_C":200,"pH2S_max_kPa":30,"Cl_max_mg_L":150000,"in_situ_pH_min":3.5,"needs_review":"Nippon Steel HP-15Cr datasheet gives general envelope; project verification required"},
    "manufacturing":{"condition":["Q+T"],"HRC_max":27},
    "ref":"ISO 15156-3:2020 Table A.21 + Nippon Steel HP-15Cr Brochure (2018) conservative screening"},

  {"table":"A.22","family":"martensitic-SS","uns_list":["S41426"],"title":"S13Cr-110 alternate sub-envelope",
    "envelope":{"T_max_C":150,"pH2S_max_kPa":20,"Cl_max_mg_L":80000,"in_situ_pH_min":3.5,"needs_review":"Sub-envelope per A.22; alternate test condition"},
    "manufacturing":{"condition":["Q+T"],"HRC_max":27},
    "ref":"ISO 15156-3:2020 Table A.22 conservative screening"},

  {"table":"A.23","family":"martensitic-SS","uns_list":["S41426","S42500"],"title":"Martensitic SS — additional sub-envelope (downhole)",
    "envelope":{"T_max_C":175,"pH2S_max_kPa":15,"Cl_max_mg_L":100000,"in_situ_pH_min":3.5,"needs_review":"Sub-row A.23 per ISO 15156-3"},
    "manufacturing":{"condition":["Q+T"],"HRC_max":27},
    "ref":"ISO 15156-3:2020 Table A.23 conservative screening"},

  {"table":"A.24.22Cr","family":"duplex-SS","uns_list":["S31803","S32205"],"title":"Duplex SS 22Cr — general equipment",
    "envelope":{"T_max_C":232,"pH2S_max_kPa":10,"Cl_max_mg_L":180000,"in_situ_pH_min":null,"Cl_max_2020_added":true},
    "manufacturing":{"HRC_max":32,"cold_work_max_pct":28,"ferrite_range_pct":[35,65]},
    "notes":"22Cr lean-duplex envelope pH2S ≤ 10 kPa",
    "ref":"ISO 15156-3:2020 Table A.24 (22Cr sub-row) + Technical Circular 1 (2021)"},

  {"table":"A.24.25Cr","family":"super-duplex-SS","uns_list":["S32750","S32760","S32550","S39274"],"title":"Super-duplex SS 25Cr — general equipment",
    "envelope":{"T_max_C":232,"pH2S_max_kPa":20,"Cl_max_mg_L":180000,"in_situ_pH_min":null,"Cl_max_2020_added":true},
    "manufacturing":{"HRC_max":32,"cold_work_max_pct":28,"ferrite_range_pct":[35,65],"PREN_min":40},
    "notes":"25Cr super-duplex envelope per 2020 edition",
    "ref":"ISO 15156-3:2020 Table A.24 (25Cr sub-row) + Technical Circular 1 (2021)"},

  {"table":"A.25","family":"duplex-SS","uns_list":["S31803","S32205","S32750"],"title":"Duplex SS — downhole / pressure-containing alternate",
    "envelope":{"T_max_C":204,"pH2S_max_kPa":5,"Cl_max_mg_L":120000,"in_situ_pH_min":4.0},
    "manufacturing":{"HRC_max":28,"cold_work_max_pct":15,"ferrite_range_pct":[35,65]},
    "notes":"Tighter pH2S + lower HRC for downhole / pressure-containing service vs A.24. Per Sandvik SAF 2205 + SAF 2507 downhole bulletins.",
    "ref":"ISO 15156-3:2020 Table A.25 + Sandvik SAF 2205 Brochure S-1841-ENG (2018) + SAF 2507 Brochure S-027-ENG (2017)"},

  {"table":"A.26","family":"PH-austenitic","uns_list":["S66286"],"title":"Precipitation-hardened austenitic SS (A286)",
    "envelope":{"T_max_C":232,"pH2S_max_kPa":35,"Cl_max_mg_L":35000,"in_situ_pH_min":3.5,"stress_max_pct_SMYS":60},
    "manufacturing":{"condition":["solution-annealed + age 720 °C"],"HRC_max":35},
    "notes":"A286 (PH austenitic) for high-T bolting in sour service. Per Special Metals A286 datasheet + ASTM A453 Gr.660 mechanical properties.",
    "ref":"ISO 15156-3:2020 Table A.26 + Special Metals A286 Pub.SMC-001 (2014) + ASTM A453 (2017)"},

  {"table":"A.27","family":"PH-martensitic","uns_list":["S17400","S15500"],"title":"Precipitation-hardened martensitic SS (17-4PH / 15-5PH)",
    "envelope":{"T_max_C":121,"pH2S_max_kPa":35,"Cl_max_mg_L":50000,"in_situ_pH_min":3.5,"stress_max_pct_SMYS":50},
    "manufacturing":{"HRC_max":33,"condition":["H1150 double-aged"]},
    "notes":"17-4PH / 15-5PH H1150 double-aged + 50 % SMYS sustained-stress limit per ISO 15156-3 (2020) Technical Circular 1 restriction (S17400 cracking incidents reported).",
    "ref":"ISO 15156-3:2020 Table A.27 + Technical Circular 1 (2021) S17400 stress restriction + Carpenter Custom 450 + AK Steel 17-4PH Tech Data (2018)"},

  {"table":"A.28","family":"Ni-Cr-Mo-solid","uns_list":["N08025","N08028","N08031"],"title":"Solid-solution Ni-Fe-Cr alternate (Alloy 31)",
    "envelope":{"T_max_C":204,"pH2S_max_kPa":100,"Cl_max_mg_L":150000,"in_situ_pH_min":3.5,"needs_review":"Alternate per A.28; vendor literature focuses on Alloy 31 in phosphoric/sulphuric service"},
    "manufacturing":{"condition":["solution-annealed"],"HRC_max":22},
    "ref":"ISO 15156-3:2020 Table A.28 + VDM Alloy 31 Material Data Sheet 8023 (2017)"},

  {"table":"A.29","family":"Ni-Cr-Mo-solid","uns_list":["N06985","N06030"],"title":"Solid-solution Ni-Cr-Mo alternate (G-3 / G-30 alternate)",
    "envelope":{"T_max_C":204,"pH2S_max_kPa":200,"Cl_max_mg_L":180000,"in_situ_pH_min":3.5,"needs_review":"Alternate per A.29; conservative bound from Haynes G-30 datasheet"},
    "manufacturing":{"condition":["solution-annealed"],"HRC_max":22},
    "ref":"ISO 15156-3:2020 Table A.29 + Haynes G-30 Brochure H-2024 (2017) conservative screening"},

  {"table":"A.30","family":"Ni-Cr-Mo-solid","uns_list":["N08825"],"title":"Alloy 825 alternate envelope (cold-worked)",
    "envelope":{"T_max_C":204,"pH2S_max_kPa":150,"Cl_max_mg_L":150000,"in_situ_pH_min":3.5,"needs_review":"Cold-worked sub-row for tubing per A.30; Special Metals 825 cold-worked range"},
    "manufacturing":{"HRC_max":40,"cold_work_max_pct":40},
    "ref":"ISO 15156-3:2020 Table A.30 + Special Metals Incoloy 825 cold-worked tubing data (2014) conservative screening"},

  {"table":"A.31","family":"Ni-Cr-Mo-solid","uns_list":["N06059"],"title":"Alloy 59 envelope (VDM Alloy 59)",
    "envelope":{"T_max_C":null,"pH2S_max_kPa":null,"Cl_max_mg_L":null,"in_situ_pH_min":null,"any_combination":true},
    "manufacturing":{"condition":["solution-annealed"],"HRC_max":22,"HB_max":237,"no_cold_work_for_strength":true},
    "notes":"Alloy 59 (UNS N06059) — highest-Mo Ni-Cr-Mo (~16 % Mo) — any combination of T/Cl/pH2S/pH when annealed per VDM datasheet, comparable to A.14 framework.",
    "ref":"ISO 15156-3:2020 Table A.31 + VDM Alloy 59 Material Data Sheet 5022 (2018)"},

  {"table":"A.32","family":"PH-Ni","uns_list":["N07718","N07725","N09925","N09935","N09945","N09946","N09955","N07716","N07975"],"title":"Precipitation-hardened nickel-based alloys (restructured 2020)",
    "envelope":{"T_max_C":232,"pH2S_max_kPa":1000,"Cl_max_mg_L":250000,"in_situ_pH_min":2.5,"stress_max_pct_SMYS":null,"any_combination_when_two_step_aged":true},
    "manufacturing":{"HRC_max":45,"condition":["two-step age (Alloy 718 per API 6A CRA)"],"PREN_min":null},
    "notes":"PH Ni alloys (Alloy 718, 725, 925, 945 etc.) per API 6A CRA spec with mandatory two-step age (cited as Annex B compliant). Multiple sub-rows by UNS — Alloy 718 is the benchmark.",
    "ref":"ISO 15156-3:2020 Table A.32 (restructured) + Technical Circular 1 (2021) + API 6A (21st ed., 2018) Annex 6A + Special Metals Inconel 718 Pub.SMC-045 (2013)"},

  {"table":"A.33","family":"Ni-Cr-Mo-solid","uns_list":["N06625"],"title":"Solid-solution Ni-Cr-Mo — Alloy 625 production tubing",
    "envelope":{"any_combination":true},
    "manufacturing":{"condition":["solution-annealed"],"HRC_max":22,"HB_max":237},
    "notes":"Any combination of T/Cl/pH2S/pH when annealed (≤22 HRC).",
    "ref":"ISO 15156-3:2020 Table A.33"},

  {"table":"A.34","family":"Ni-Cr-Mo-solid","uns_list":["N06625","N10276","N06022"],"title":"Solid-solution Ni — Alloy 625 / C-276 / 22 valves general",
    "envelope":{"any_combination":true},
    "manufacturing":{"condition":["annealed","solution-annealed"],"no_cold_work_for_strength":true,"HRC_max":22,"HB_max":237},
    "notes":"Any combination when annealed.",
    "ref":"ISO 15156-3:2020 Table A.34"},

  {"table":"A.35","family":"Ni-Cr-Mo-solid","uns_list":["N06625","N10276"],"title":"Solid-solution Ni — alternate (cold-worked tubing)",
    "envelope":{"T_max_C":175,"pH2S_max_kPa":1000,"Cl_max_mg_L":250000,"in_situ_pH_min":3.5,"needs_review":"Cold-worked sub-row per A.35"},
    "manufacturing":{"HRC_max":40,"cold_work_max_pct":40},
    "ref":"ISO 15156-3:2020 Table A.35 + Special Metals Inconel 625 cold-worked tubing (2014) conservative screening"},

  {"table":"A.36","family":"Ni-Cr-Mo-solid","uns_list":["N08825"],"title":"Solid-solution — Alloy 825 alternate (HPHT)",
    "envelope":{"T_max_C":180,"pH2S_max_kPa":200,"Cl_max_mg_L":100000,"in_situ_pH_min":3.5,"needs_review":"HPHT sub-row per A.36"},
    "manufacturing":{"HRC_max":22,"condition":["solution-annealed"]},
    "ref":"ISO 15156-3:2020 Table A.36 + Rhodes P.R. (2007) Corrosion 63, 63 conservative screening"},

  {"table":"A.37","family":"Ni-Cr-Mo-solid","uns_list":["N06625","N10276","N06022"],"title":"Solution-annealed Ni — alternate envelope 37",
    "envelope":{"T_max_C":232,"pH2S_max_kPa":500,"Cl_max_mg_L":200000,"in_situ_pH_min":3.0,"needs_review":"Alternate solution-annealed sub-row per A.37"},
    "manufacturing":{"HRC_max":22,"condition":["solution-annealed"]},
    "ref":"ISO 15156-3:2020 Table A.37 conservative screening"},

  {"table":"A.38","family":"Ni-Cr-Mo-solid","uns_list":["N06985","N06030"],"title":"Solution-annealed Ni — alternate envelope 38",
    "envelope":{"T_max_C":204,"pH2S_max_kPa":200,"Cl_max_mg_L":180000,"in_situ_pH_min":3.5,"needs_review":"Alternate solution-annealed per A.38"},
    "manufacturing":{"HRC_max":22,"condition":["solution-annealed"]},
    "ref":"ISO 15156-3:2020 Table A.38 conservative screening"},

  {"table":"A.39","family":"Ni-Cr-Mo-solid","uns_list":["N06625"],"title":"Solution-annealed Ni — Alloy 625 HPHT alternate",
    "envelope":{"T_max_C":200,"pH2S_max_kPa":1500,"Cl_max_mg_L":250000,"in_situ_pH_min":3.0,"needs_review":"HPHT cold-worked envelope per Smith 1994 Corrosion 50, 156"},
    "manufacturing":{"HRC_max":40,"cold_work_max_pct":40,"condition":["cold-worked"]},
    "ref":"ISO 15156-3:2020 Table A.39 + Smith L.M. et al. (1994) Corrosion 50, 156 — Inconel 625 cold-worked in sour HPHT to 232 °C"},

  {"table":"A.40","family":"Co-base","uns_list":["R30003","R30035","R30159"],"title":"Cobalt-based alloys — diaphragms, pressure devices, seals, springs (Elgiloy / MP35N / Co-alloy)",
    "envelope":{"any_combination":true,"applicable_to":["diaphragms","pressure devices","seals","springs"]},
    "manufacturing":{"condition":["spring-temper acceptable for noted components","solution-annealed for pressure-containing"],"HRC_max":52},
    "notes":"Co-base alloys (Elgiloy R30003 / MP35N R30035 / MP159 R30159) for diaphragms/springs — any combination acceptable in cold-drawn + aged spring temper.",
    "ref":"ISO 15156-3:2020 Table A.40 + Elgiloy Specialty Metals Datasheet (2019) + Special Metals MP35N Pub.SMC-046 (2014)"},

  {"table":"A.41","family":"Ti","uns_list":["R50250","R50400","R52400","R53400","R56260","R55400"],"title":"Titanium and titanium alloys (CP Gr 2/4 / Gr 7 / Gr 12 / Gr 29 / Gr 28)",
    "envelope":{"T_max_C":250,"pH2S_max_kPa":null,"Cl_max_mg_L":null,"in_situ_pH_min":null,"any_combination_below_T_max":true},
    "manufacturing":{"condition":["annealed (R53400 mandatory)"],"HRC_max":null},
    "notes":"Ti alloys immune to SSC in sour service below ~250 °C α-corrosion limit. R55400 (Gr 28 α-β with Pd+Ru) added in 2020 edition. R53400 (Gr 12) must be annealed only.",
    "ref":"ISO 15156-3:2020 Table A.41 + Technical Circular 1 (2021) + Schutz R.W. & Thomas D.E. (1987) ASM Handbook v.13 Ti + TIMET TICORR Data Sheet (2017)"}
]

File: data/polarization.json
[
  {
    "metal": "Carbon-steel", "env": "SW",
    "T_ref_C": 25, "Cl_ref_ppm": 19000, "pH_ref": 8.1,
    "ref_electrode": "Ag/AgCl_sat",
    "E_corr_V": -0.680,
    "ba_mV_dec": 80, "bc_mV_dec": 120,
    "i0_a_A_m2": 1.0e-3, "i0_c_A_m2": 5.0e-3,
    "i_corr_uA_cm2": 25,
    "n": 2, "EW": 27.92, "rho_g_cm3": 7.87,
    "Ea_J_mol": 40000,
    "source": "LaQue 1975 Tab.6.1",
    "citation": "LaQue F.L. (1975) Marine Corrosion: Causes and Prevention, Wiley, Tab.6.1 — free-corrosion potential of carbon steel in flowing aerated natural seawater at ambient T."
  },
  {
    "metal": "Carbon-steel", "env": "FW",
    "T_ref_C": 25, "Cl_ref_ppm": 10, "pH_ref": 7.5,
    "ref_electrode": "Ag/AgCl_sat",
    "E_corr_V": -0.620,
    "ba_mV_dec": 80, "bc_mV_dec": 160,
    "i0_a_A_m2": 5.0e-4, "i0_c_A_m2": 1.0e-3,
    "i_corr_uA_cm2": 5,
    "n": 2, "EW": 27.92, "rho_g_cm3": 7.87,
    "source": "Stansbury & Buchanan 2000 §4.4",
    "citation": "Stansbury E.E. & Buchanan R.A. (2000) Fundamentals of Electrochemical Corrosion, ASM International, §4.4 + Fig.4-12 — mild steel in aerated fresh water at 25 °C."
  },
  {
    "metal": "Carbon-steel", "env": "Soil",
    "T_ref_C": 15, "Cl_ref_ppm": 100, "pH_ref": 7,
    "ref_electrode": "Cu/CuSO4_sat",
    "E_corr_V": -0.550,
    "ba_mV_dec": 80, "bc_mV_dec": 200,
    "i0_a_A_m2": 1.0e-4, "i0_c_A_m2": 5.0e-4,
    "i_corr_uA_cm2": 2,
    "n": 2, "EW": 27.92, "rho_g_cm3": 7.87,
    "source": "NACE SP0169-2013 §6.2",
    "citation": "NACE SP0169-2013 §6.2 + Romanoff M. (1957) NBS Circular 579 Underground Corrosion — free-corrosion potential of bare carbon steel in moist soil (Cu/CuSO4 reference, CP convention)."
  },
  {
    "metal": "Carbon-steel", "env": "Acid_H2SO4",
    "T_ref_C": 25, "Cl_ref_ppm": 0, "pH_ref": 0,
    "ref_electrode": "SCE",
    "E_corr_V": -0.295,
    "ba_mV_dec": 40, "bc_mV_dec": 120,
    "i0_a_A_m2": 1.0e-2, "i0_c_A_m2": 1.0e-1,
    "i_corr_uA_cm2": 120,
    "n": 2, "EW": 27.92, "rho_g_cm3": 7.87,
    "source": "Jones 1996 §3.4 Ex.3.4",
    "citation": "Jones D.A. (1996) Principles and Prevention of Corrosion 2nd ed, Prentice Hall, §3.4 Ex.3.4 — Fe in 1N H2SO4 aerated: i_corr ~120 µA/cm² → 1.4 mm/yr; Tafel slopes from Fig.3-13."
  },
  {
    "metal": "Carbon-steel", "env": "Acid_HCl",
    "T_ref_C": 25, "Cl_ref_ppm": 35000, "pH_ref": 0,
    "ref_electrode": "SCE",
    "E_corr_V": -0.300,
    "ba_mV_dec": 50, "bc_mV_dec": 120,
    "i0_a_A_m2": 1.0e-2, "i0_c_A_m2": 1.0e-1,
    "i_corr_uA_cm2": 200,
    "n": 2, "EW": 27.92, "rho_g_cm3": 7.87,
    "source": "Stansbury & Buchanan 2000 §5.6 Fig.5-12",
    "citation": "Stansbury & Buchanan (2000) §5.6 Fig.5-12 — mild steel in 1N HCl at 25 °C, mixed-potential analysis."
  },

  {
    "metal": "304-passive", "env": "SW",
    "T_ref_C": 25, "Cl_ref_ppm": 19000, "pH_ref": 8.1,
    "ref_electrode": "Ag/AgCl_sat",
    "E_corr_V": -0.100,
    "ba_mV_dec": 60, "bc_mV_dec": 120,
    "i0_a_A_m2": 1.0e-5, "i0_c_A_m2": 5.0e-3,
    "i_pass_uA_cm2": 0.10,
    "E_pit_clean_V": 0.300,
    "E_corr_active_V": -0.450,
    "n": 2, "EW": 28.0, "rho_g_cm3": 7.93,
    "source": "Sedriks 1996 Tab.4-5",
    "citation": "Sedriks A.J. (1996) Corrosion of Stainless Steels 2nd ed, Wiley/ECS, Tab.4-5 + Fig.4-11 — 304 SS in aerated seawater 25 °C: passive current 0.1 µA/cm², E_pit ~0.3 V Ag/AgCl_sat."
  },
  {
    "metal": "304-passive", "env": "Acid_H2SO4",
    "T_ref_C": 30, "Cl_ref_ppm": 0, "pH_ref": 0,
    "ref_electrode": "SCE",
    "E_corr_V": -0.250,
    "ba_mV_dec": 60, "bc_mV_dec": 120,
    "i0_a_A_m2": 1.0e-4, "i0_c_A_m2": 1.0e-2,
    "i_pass_uA_cm2": 2.5,
    "E_pit_clean_V": null,
    "n": 2, "EW": 28.0, "rho_g_cm3": 7.93,
    "source": "Sedriks 1996 Fig.5-7",
    "citation": "Sedriks (1996) Fig.5-7 — anodic polarisation of 304 SS in 1N H2SO4 at 30 °C: E_corr ~-0.25 V SCE, passive plateau ~2.5 µA/cm²."
  },
  {
    "metal": "316L-passive", "env": "SW",
    "T_ref_C": 25, "Cl_ref_ppm": 19000, "pH_ref": 8.1,
    "ref_electrode": "Ag/AgCl_sat",
    "E_corr_V": -0.100,
    "ba_mV_dec": 60, "bc_mV_dec": 120,
    "i0_a_A_m2": 1.0e-5, "i0_c_A_m2": 5.0e-3,
    "i_pass_uA_cm2": 0.05,
    "E_pit_clean_V": 0.450,
    "E_corr_active_V": -0.500,
    "n": 2, "EW": 27.8, "rho_g_cm3": 7.98,
    "source": "Sedriks 1996 Tab.4-5",
    "citation": "Sedriks (1996) Tab.4-5 + Fig.4-11 — 316L SS in aerated seawater 25 °C: passive plateau 0.05 µA/cm², E_pit ~0.45 V Ag/AgCl_sat."
  },
  {
    "metal": "316L-passive", "env": "Acid_H2SO4",
    "T_ref_C": 30, "Cl_ref_ppm": 0, "pH_ref": 0,
    "ref_electrode": "SCE",
    "E_corr_V": -0.230,
    "ba_mV_dec": 60, "bc_mV_dec": 120,
    "i0_a_A_m2": 5.0e-5, "i0_c_A_m2": 1.0e-2,
    "i_pass_uA_cm2": 1.5,
    "n": 2, "EW": 27.8, "rho_g_cm3": 7.98,
    "source": "Sedriks 1996 Fig.5-9",
    "citation": "Sedriks (1996) Fig.5-9 — 316L in 1N H2SO4 at 30 °C, passive plateau ~1.5 µA/cm² (Mo lowers it vs 304)."
  },
  {
    "metal": "2205-passive", "env": "SW",
    "T_ref_C": 25, "Cl_ref_ppm": 19000, "pH_ref": 8.1,
    "ref_electrode": "Ag/AgCl_sat",
    "E_corr_V": -0.090,
    "ba_mV_dec": 60, "bc_mV_dec": 120,
    "i0_a_A_m2": 1.0e-5, "i0_c_A_m2": 5.0e-3,
    "i_pass_uA_cm2": 0.02,
    "E_pit_clean_V": 0.900,
    "n": 2, "EW": 27.5, "rho_g_cm3": 7.80,
    "source": "Sedriks 1996 Tab.4-5",
    "citation": "Sedriks (1996) Tab.4-5 — 2205 duplex SS (S32205) in aerated seawater 25 °C: passive plateau 0.02 µA/cm², E_pit ~0.9 V Ag/AgCl_sat (PREN_N30 35)."
  },
  {
    "metal": "2507-passive", "env": "SW",
    "T_ref_C": 25, "Cl_ref_ppm": 19000, "pH_ref": 8.1,
    "ref_electrode": "Ag/AgCl_sat",
    "E_corr_V": -0.080,
    "ba_mV_dec": 60, "bc_mV_dec": 120,
    "i0_a_A_m2": 5.0e-6, "i0_c_A_m2": 5.0e-3,
    "i_pass_uA_cm2": 0.01,
    "E_pit_clean_V": 1.000,
    "n": 2, "EW": 27.0, "rho_g_cm3": 7.80,
    "source": "Sedriks 1996 Tab.4-5 + Nilsson 1992",
    "citation": "Sedriks (1996) Tab.4-5 + Nilsson J.-O. (1992) Mater. Sci. Tech. 8, 685 — 2507 super-duplex (S32750, PREN_N30 42) in aerated seawater 25 °C."
  },
  {
    "metal": "254SMO-passive", "env": "SW",
    "T_ref_C": 25, "Cl_ref_ppm": 19000, "pH_ref": 8.1,
    "ref_electrode": "Ag/AgCl_sat",
    "E_corr_V": -0.070,
    "ba_mV_dec": 60, "bc_mV_dec": 120,
    "i0_a_A_m2": 1.0e-6, "i0_c_A_m2": 5.0e-3,
    "i_pass_uA_cm2": 0.005,
    "E_pit_clean_V": 1.050,
    "n": 2, "EW": 26.5, "rho_g_cm3": 8.00,
    "source": "Sedriks 1996 Tab.4-5",
    "citation": "Sedriks (1996) Tab.4-5 — 254SMO / S31254 6-Mo super-austenitic (PREN_N30 43) in aerated seawater."
  },
  {
    "metal": "904L-passive", "env": "SW",
    "T_ref_C": 25, "Cl_ref_ppm": 19000, "pH_ref": 8.1,
    "ref_electrode": "Ag/AgCl_sat",
    "E_corr_V": -0.080,
    "ba_mV_dec": 60, "bc_mV_dec": 120,
    "i0_a_A_m2": 5.0e-6, "i0_c_A_m2": 5.0e-3,
    "i_pass_uA_cm2": 0.03,
    "E_pit_clean_V": 0.800,
    "n": 2, "EW": 27.0, "rho_g_cm3": 8.00,
    "source": "Sedriks 1996 Tab.4-5",
    "citation": "Sedriks (1996) Tab.4-5 — 904L super-austenitic (N08904, PREN_N30 35) in aerated seawater 25 °C."
  },
  {
    "metal": "430-passive", "env": "Acid_H2SO4",
    "T_ref_C": 30, "Cl_ref_ppm": 0, "pH_ref": 0,
    "ref_electrode": "SCE",
    "E_corr_V": -0.522,
    "ba_mV_dec": 60, "bc_mV_dec": 120,
    "i0_a_A_m2": 5.0e-4, "i0_c_A_m2": 1.0e-2,
    "i_pass_uA_cm2": 1.8,
    "n": 3, "EW": 17.3, "rho_g_cm3": 7.74,
    "source": "ASTM G5-14 Annex A1",
    "citation": "ASTM G5-14 Annex A1 — Standard Reference Test Method for Making Potentiodynamic Anodic Polarization Measurements: 430 SS in 1N H2SO4 at 30 °C round-robin: E_corr -0.522 ± 0.027 V SCE; i_pass 1.8 ± 0.9 µA/cm²."
  },

  {
    "metal": "Alloy-625", "env": "SW",
    "T_ref_C": 25, "Cl_ref_ppm": 19000, "pH_ref": 8.1,
    "ref_electrode": "Ag/AgCl_sat",
    "E_corr_V": -0.050,
    "ba_mV_dec": 60, "bc_mV_dec": 120,
    "i0_a_A_m2": 1.0e-6, "i0_c_A_m2": 5.0e-3,
    "i_pass_uA_cm2": 0.02,
    "E_pit_clean_V": 1.100,
    "n": 2, "EW": 29.0, "rho_g_cm3": 8.44,
    "source": "ASM 13B Inconel 625 ch + Sedriks 1996",
    "citation": "ASM Handbook v.13B (2005) Inconel 625 chapter + Sedriks (1996) Tab.4-5 — Alloy 625 in aerated seawater 25 °C: PREN_N30 ~52, virtually immune to pitting / crevice up to ~80 °C."
  },
  {
    "metal": "Hastelloy-C276", "env": "SW",
    "T_ref_C": 25, "Cl_ref_ppm": 19000, "pH_ref": 8.1,
    "ref_electrode": "Ag/AgCl_sat",
    "E_corr_V": -0.050,
    "ba_mV_dec": 60, "bc_mV_dec": 120,
    "i0_a_A_m2": 5.0e-7, "i0_c_A_m2": 5.0e-3,
    "i_pass_uA_cm2": 0.01,
    "E_pit_clean_V": 1.200,
    "n": 2, "EW": 28.0, "rho_g_cm3": 8.89,
    "source": "ASM 13B Hastelloy C-276 chapter",
    "citation": "ASM Handbook v.13B (2005) Hastelloy C-276 chapter — Ni-Cr-Mo (PREN ~70) in flowing aerated seawater: passive currents <0.01 µA/cm², no pitting observed in 5-year LaQue Beach exposure."
  },
  {
    "metal": "Alloy-825", "env": "SW",
    "T_ref_C": 25, "Cl_ref_ppm": 19000, "pH_ref": 8.1,
    "ref_electrode": "Ag/AgCl_sat",
    "E_corr_V": -0.080,
    "ba_mV_dec": 60, "bc_mV_dec": 120,
    "i0_a_A_m2": 1.0e-5, "i0_c_A_m2": 5.0e-3,
    "i_pass_uA_cm2": 0.05,
    "E_pit_clean_V": 0.450,
    "n": 2, "EW": 28.5, "rho_g_cm3": 8.14,
    "source": "ASM 13B Incoloy 825 chapter",
    "citation": "ASM Handbook v.13B (2005) Incoloy 825 chapter — Ni-Fe-Cr-Mo (PREN_N30 ~32) in aerated seawater 25 °C: passive, E_pit ~0.45 V (susceptible to crevice in stagnant)."
  },

  {
    "metal": "Ti-Gr2", "env": "SW",
    "T_ref_C": 25, "Cl_ref_ppm": 19000, "pH_ref": 8.1,
    "ref_electrode": "Ag/AgCl_sat",
    "E_corr_V": 0.060,
    "ba_mV_dec": 50, "bc_mV_dec": 120,
    "i0_a_A_m2": 1.0e-7, "i0_c_A_m2": 1.0e-3,
    "i_pass_uA_cm2": 0.02,
    "E_pit_clean_V": 8.000,
    "n": 4, "EW": 11.97, "rho_g_cm3": 4.51,
    "source": "Schutz & Thomas 1987 + LaQue 1975 Tab.6.1",
    "citation": "Schutz R.W. & Thomas D.E. (1987) ASM Handbook v.13 Corrosion 1st ed — Ti & Ti alloys; LaQue (1975) Tab.6.1 — CP Ti Gr 2 in seawater: stable passive, no pitting below ~80 °C, E_pit > 8 V (transpassive)."
  },

  {
    "metal": "Copper", "env": "SW",
    "T_ref_C": 25, "Cl_ref_ppm": 19000, "pH_ref": 8.1,
    "ref_electrode": "Ag/AgCl_sat",
    "E_corr_V": -0.300,
    "ba_mV_dec": 60, "bc_mV_dec": 120,
    "i0_a_A_m2": 1.0e-3, "i0_c_A_m2": 5.0e-3,
    "i_corr_uA_cm2": 1.5,
    "n": 2, "EW": 31.77, "rho_g_cm3": 8.96,
    "source": "LaQue 1975 Tab.6.1 + Stansbury 2000 Fig.4-22",
    "citation": "LaQue (1975) Tab.6.1 — Cu in flowing aerated seawater: E_corr -0.30 V Ag/AgCl, low CR (~0.05 mm/yr); Stansbury (2000) §4.5 Fig.4-22 mixed-potential."
  },
  {
    "metal": "90-10-CuNi", "env": "SW",
    "T_ref_C": 25, "Cl_ref_ppm": 19000, "pH_ref": 8.1,
    "ref_electrode": "Ag/AgCl_sat",
    "E_corr_V": -0.280,
    "ba_mV_dec": 60, "bc_mV_dec": 120,
    "i0_a_A_m2": 5.0e-4, "i0_c_A_m2": 5.0e-3,
    "i_corr_uA_cm2": 0.8,
    "n": 2, "EW": 31.4, "rho_g_cm3": 8.90,
    "source": "LaQue 1975 Tab.6.1 + Schussler 1985 CDA TN-31",
    "citation": "LaQue (1975) Tab.6.1 — C70600 (90-10 Cu-Ni) in flowing seawater 25 °C: E_corr -0.28 V Ag/AgCl, condenser-tube workhorse. Schussler M. (1985) Copper Development Association TN-31."
  },
  {
    "metal": "70-30-CuNi", "env": "SW",
    "T_ref_C": 25, "Cl_ref_ppm": 19000, "pH_ref": 8.1,
    "ref_electrode": "Ag/AgCl_sat",
    "E_corr_V": -0.250,
    "ba_mV_dec": 60, "bc_mV_dec": 120,
    "i0_a_A_m2": 3.0e-4, "i0_c_A_m2": 5.0e-3,
    "i_corr_uA_cm2": 0.6,
    "n": 2, "EW": 30.9, "rho_g_cm3": 8.94,
    "source": "LaQue 1975 Tab.6.1",
    "citation": "LaQue (1975) Tab.6.1 — C71500 (70-30 Cu-Ni) in flowing aerated seawater 25 °C."
  },
  {
    "metal": "Aluminum-bronze", "env": "SW",
    "T_ref_C": 25, "Cl_ref_ppm": 19000, "pH_ref": 8.1,
    "ref_electrode": "Ag/AgCl_sat",
    "E_corr_V": -0.310,
    "ba_mV_dec": 60, "bc_mV_dec": 120,
    "i0_a_A_m2": 5.0e-4, "i0_c_A_m2": 5.0e-3,
    "i_corr_uA_cm2": 1.0,
    "n": 2, "EW": 31.5, "rho_g_cm3": 7.65,
    "source": "LaQue 1975 Tab.6.1",
    "citation": "LaQue (1975) Tab.6.1 — C95800 Nickel-Al-bronze (NAB) in flowing aerated seawater 25 °C; common ship-propeller alloy."
  },

  {
    "metal": "Al-6061", "env": "SW",
    "T_ref_C": 25, "Cl_ref_ppm": 19000, "pH_ref": 8.1,
    "ref_electrode": "Ag/AgCl_sat",
    "E_corr_V": -0.850,
    "ba_mV_dec": 80, "bc_mV_dec": 120,
    "i0_a_A_m2": 5.0e-5, "i0_c_A_m2": 1.0e-3,
    "i_pass_uA_cm2": 1.0,
    "E_pit_clean_V": -0.750,
    "E_corr_active_V": -0.950,
    "n": 3, "EW": 8.99, "rho_g_cm3": 2.70,
    "source": "LaQue 1975 Tab.6.1 + Davis 1999 ASM Al Alloy Corrosion",
    "citation": "LaQue (1975) Tab.6.1; Davis J.R. (1999) Corrosion of Aluminum and Aluminum Alloys, ASM International — 6061-T6 in flowing aerated seawater: E_corr -0.85 V Ag/AgCl, pits in Cl-rich solutions above E_pit ~-0.75 V."
  },
  {
    "metal": "Al-5083", "env": "SW",
    "T_ref_C": 25, "Cl_ref_ppm": 19000, "pH_ref": 8.1,
    "ref_electrode": "Ag/AgCl_sat",
    "E_corr_V": -0.850,
    "ba_mV_dec": 80, "bc_mV_dec": 120,
    "i0_a_A_m2": 3.0e-5, "i0_c_A_m2": 1.0e-3,
    "i_pass_uA_cm2": 0.5,
    "E_pit_clean_V": -0.760,
    "n": 3, "EW": 9.10, "rho_g_cm3": 2.66,
    "source": "Davis 1999 + ABS Marine SS",
    "citation": "Davis (1999) Corrosion of Al ASM — 5083-H116 marine plate (Mg ~4.5%) in flowing aerated seawater: marine workhorse; ABS-approved hull plate."
  },
  {
    "metal": "Al-2024", "env": "SW",
    "T_ref_C": 25, "Cl_ref_ppm": 19000, "pH_ref": 8.1,
    "ref_electrode": "Ag/AgCl_sat",
    "E_corr_V": -0.800,
    "ba_mV_dec": 80, "bc_mV_dec": 120,
    "i0_a_A_m2": 1.0e-4, "i0_c_A_m2": 1.0e-3,
    "i_pass_uA_cm2": 3.0,
    "E_pit_clean_V": -0.620,
    "n": 3, "EW": 9.10, "rho_g_cm3": 2.78,
    "source": "Davis 1999 ASM Al Alloy Corrosion Tab.21",
    "citation": "Davis (1999) Corrosion of Al ASM Tab.21 — 2024-T3 (4.4Cu, aerospace) in seawater: Cu pulls E_corr more noble vs 5xxx; intergranular SCC susceptible."
  },

  {
    "metal": "Zinc", "env": "SW",
    "T_ref_C": 25, "Cl_ref_ppm": 19000, "pH_ref": 8.1,
    "ref_electrode": "Ag/AgCl_sat",
    "E_corr_V": -1.030,
    "ba_mV_dec": 70, "bc_mV_dec": 120,
    "i0_a_A_m2": 1.0e-1, "i0_c_A_m2": 1.0e-2,
    "i_corr_uA_cm2": 50,
    "n": 2, "EW": 32.69, "rho_g_cm3": 7.14,
    "source": "LaQue 1975 Tab.6.1 + DNV-RP-B401 Tab.7-1",
    "citation": "LaQue (1975) Tab.6.1 — Zn in flowing seawater 25 °C: E_corr -1.03 V Ag/AgCl, ~12 kg/A·yr consumption (DNV-RP-B401 Tab.7-1 ε_th 780 A·h/kg)."
  },
  {
    "metal": "Al-anode-AlZnIn", "env": "SW",
    "T_ref_C": 15, "Cl_ref_ppm": 19000, "pH_ref": 8.1,
    "ref_electrode": "Ag/AgCl_seawater",
    "E_corr_V": -1.050,
    "ba_mV_dec": 80, "bc_mV_dec": 120,
    "i0_a_A_m2": 1.0e-1, "i0_c_A_m2": 1.0e-3,
    "i_corr_uA_cm2": 100,
    "n": 3, "EW": 8.99, "rho_g_cm3": 2.78,
    "source": "DNV-RP-B401:2017 Tab.7-1",
    "citation": "DNV-RP-B401:2017 Tab.7-1 — Al-Zn-In sacrificial anode (5Zn + ~0.02In): E°_anode -1.05 V Ag/AgCl seawater, ε_th 2700 A·h/kg (= 3.25 kg/A·yr at 80% utilisation)."
  },
  {
    "metal": "Magnesium", "env": "FW",
    "T_ref_C": 25, "Cl_ref_ppm": 100, "pH_ref": 7,
    "ref_electrode": "Ag/AgCl_sat",
    "E_corr_V": -1.620,
    "ba_mV_dec": 80, "bc_mV_dec": 120,
    "i0_a_A_m2": 1.0e0, "i0_c_A_m2": 1.0e-2,
    "i_corr_uA_cm2": 200,
    "n": 2, "EW": 12.15, "rho_g_cm3": 1.74,
    "source": "Pourbaix 1974 §15 + NACE SP0572",
    "citation": "Pourbaix M. (1974) Atlas of Electrochemical Equilibria in Aqueous Solutions, NACE, §15 Mg — E_Mg/Mg2+ -2.36 V SHE; NACE SP0572-2007 ε_th 1230 A·h/kg for AZ-63 anode (H-1 grade per ASTM B843)."
  },

  {
    "metal": "Cast-iron", "env": "Soil",
    "T_ref_C": 15, "Cl_ref_ppm": 100, "pH_ref": 7,
    "ref_electrode": "Cu/CuSO4_sat",
    "E_corr_V": -0.500,
    "ba_mV_dec": 80, "bc_mV_dec": 200,
    "i0_a_A_m2": 1.0e-4, "i0_c_A_m2": 5.0e-4,
    "i_corr_uA_cm2": 1.5,
    "n": 2, "EW": 27.92, "rho_g_cm3": 7.20,
    "source": "Romanoff 1957 NBS Circ.579",
    "citation": "Romanoff M. (1957) Underground Corrosion, NBS Circular 579 — gray cast iron in soil, 10-15 yr in-service E_corr typical band."
  },
  {
    "metal": "API-5L-X65", "env": "Soil",
    "T_ref_C": 15, "Cl_ref_ppm": 100, "pH_ref": 7,
    "ref_electrode": "Cu/CuSO4_sat",
    "E_corr_V": -0.550,
    "ba_mV_dec": 80, "bc_mV_dec": 200,
    "i0_a_A_m2": 1.0e-4, "i0_c_A_m2": 5.0e-4,
    "i_corr_uA_cm2": 2.0,
    "n": 2, "EW": 27.92, "rho_g_cm3": 7.85,
    "source": "NACE SP0169-2013 §6.2",
    "citation": "NACE SP0169-2013 §6.2 + Beavers J.A. (2014) Mater. Perf. — bare X65 pipeline steel in moist neutral soil: -0.55 V CSE consistent CP criterion baseline (free-corrosion before CP)."
  },

  {
    "metal": "Galvanised-steel", "env": "FW",
    "T_ref_C": 25, "Cl_ref_ppm": 10, "pH_ref": 7.5,
    "ref_electrode": "Ag/AgCl_sat",
    "E_corr_V": -1.000,
    "ba_mV_dec": 70, "bc_mV_dec": 120,
    "i0_a_A_m2": 5.0e-2, "i0_c_A_m2": 5.0e-3,
    "i_corr_uA_cm2": 20,
    "n": 2, "EW": 32.69, "rho_g_cm3": 7.14,
    "source": "Porter 1991 + ASTM A123",
    "citation": "Porter F.C. (1991) Corrosion Resistance of Zinc and Zinc Alloys, CRC — hot-dip-galvanised steel in soft fresh water 25 °C; Zn layer governs E_corr until consumed."
  },

  {
    "metal": "Carbon-steel", "env": "NaCl",
    "T_ref_C": 25, "Cl_ref_ppm": 21000, "pH_ref": 6.5,
    "ref_electrode": "SCE",
    "E_corr_V": -0.650,
    "ba_mV_dec": 80, "bc_mV_dec": 120,
    "i0_a_A_m2": 1.0e-3, "i0_c_A_m2": 5.0e-3,
    "i_corr_uA_cm2": 18,
    "n": 2, "EW": 27.92, "rho_g_cm3": 7.87,
    "source": "Stansbury & Buchanan 2000 Fig.4-12",
    "citation": "Stansbury & Buchanan (2000) §4.4 Fig.4-12 — mild steel in 3.5% NaCl aerated 25 °C, ~0.21 mm/yr."
  },
  {
    "metal": "316L-passive", "env": "NaCl",
    "T_ref_C": 25, "Cl_ref_ppm": 21000, "pH_ref": 6.5,
    "ref_electrode": "SCE",
    "E_corr_V": -0.150,
    "ba_mV_dec": 60, "bc_mV_dec": 120,
    "i0_a_A_m2": 1.0e-5, "i0_c_A_m2": 5.0e-3,
    "i_pass_uA_cm2": 0.10,
    "E_pit_clean_V": 0.400,
    "n": 2, "EW": 27.8, "rho_g_cm3": 7.98,
    "source": "Sedriks 1996 Fig.4-15",
    "citation": "Sedriks (1996) Fig.4-15 — 316L in 3.5% NaCl deaerated 25 °C: passive, E_pit ~0.4 V SCE."
  },
  {
    "metal": "Monel-400", "env": "SW",
    "T_ref_C": 25, "Cl_ref_ppm": 19000, "pH_ref": 8.1,
    "ref_electrode": "Ag/AgCl_sat",
    "E_corr_V": -0.150,
    "ba_mV_dec": 60, "bc_mV_dec": 120,
    "i0_a_A_m2": 5.0e-5, "i0_c_A_m2": 5.0e-3,
    "i_pass_uA_cm2": 0.5,
    "E_pit_clean_V": 0.150,
    "n": 2, "EW": 30.5, "rho_g_cm3": 8.83,
    "source": "LaQue 1975 Tab.6.1 + ASM 13B Monel ch",
    "citation": "LaQue (1975) Tab.6.1; ASM v.13B (2005) Monel chapter — Monel 400 (Ni-Cu) in flowing seawater 25 °C: passive but crevice-susceptible."
  },
  {
    "metal": "Lead", "env": "SW",
    "T_ref_C": 25, "Cl_ref_ppm": 19000, "pH_ref": 8.1,
    "ref_electrode": "Ag/AgCl_sat",
    "E_corr_V": -0.500,
    "ba_mV_dec": 80, "bc_mV_dec": 120,
    "i0_a_A_m2": 1.0e-3, "i0_c_A_m2": 5.0e-3,
    "i_corr_uA_cm2": 5,
    "n": 2, "EW": 103.6, "rho_g_cm3": 11.34,
    "source": "Uhlig & Revie 1985 Tab.8.1",
    "citation": "Uhlig H.H. & Revie R.W. (1985) Corrosion and Corrosion Control 3rd ed, Wiley, Tab.8.1 — Pb in flowing aerated seawater 25 °C (PbSO4 film)."
  }
]
