Repository: jvnshirr-collab/pitcast

# PitCast

**An open, reproducible, uncertainty-quantified corrosion-screening console.**

PitCast is a browser-based tool for *screening-level* corrosion engineering: ranking
corrosion-resistant alloys for chloride pitting, estimating carbon-steel CO₂ ("sweet")
corrosion rates, checking sour-service acceptability against ISO 15156 / NACE MR0175,
and estimating the remaining strength of corroded pipe with ASME B31G. Every result
surfaces its governing equation, primary citation, calibration provenance, and
quantified uncertainty rather than hiding them.

It runs entirely client-side — no server, account, or telemetry — and ships with a

File: data/validations.json
[
  {
    "domain": "CO2",
    "case": "Nesic 2007 - 5% CO2 flow-loop at 60 C",
    "conditions": "T 60 C, pCO2 5 bar, pH 5.0, flow 1.0 m/s, 15 mm pipe, Fe2+ 5 ppm, 1 wt% NaCl, no scale, no inhibitor",
    "measured": 2.0,
    "units": "mm/y",
    "uncertainty": 0.6,
    "source": "Nesic S., Corrosion Sci. 49 (2007) 4308; Ohio U flow-loop",
    "doi": "10.1016/j.corsci.2007.06.006",
    "note": "Reference dataset behind FreeCorp/Multicorp calibration. Ported verbatim from austenite co2.ts CO2_VALIDATIONS (nesic-2007-loop)."
  },
  {
    "domain": "CO2",
    "case": "Tengiz (KZ) sour-sweet field - Kahyarian 2017",
    "conditions": "T 92 C, pCO2 6.5 bar, pH 4.0, flow 3.5 m/s, 300 mm pipe, Fe2+ 40 ppm, water cut 0.45, H2S 1.4 mol%",
    "measured": 0.55,
    "units": "mm/y",
    "uncertainty": 0.25,
    "source": "Kahyarian A., Singer M., Nesic S., J. Nat. Gas Sci. Eng. 41 (2017) 14",
    "doi": null,
    "note": "Sour-sweet field; highest-CR location on flowline. Ported verbatim from austenite co2.ts CO2_VALIDATIONS (kahyarian-tengiz-2017)."
  },
  {
    "domain": "CO2",
    "case": "Top-of-line corrosion - Singer 2017",
    "conditions": "T 75 C, pCO2 8 bar, pH 3.8, gas velocity 0.05 m/s, 100 mm pipe, Fe2+ 2 ppm, condensing water, no buffering",
    "measured": 3.2,
    "units": "mm/y",
    "uncertainty": 1.0,
    "source": "Singer M., Camacho A., Brown B., Nesic S., Corrosion 73 (2017) 1030",
    "doi": null,
    "note": "Condensing-water TLC; very low Fe2+ + no buffering = aggressive. Ported verbatim from austenite co2.ts CO2_VALIDATIONS (singer-tlc-2017)."
  },
  {
    "domain": "CO2",
    "case": "13Cr OCTG threshold - Mishina 2014",
    "conditions": "T 130 C, pCO2 30 bar, pH 3.8, flow 2.0 m/s, 100 mm pipe, Fe2+ 50 ppm; Cr passivation above ~120 C",
    "measured": 0.12,
    "units": "mm/y",
    "uncertainty": 0.05,
    "source": "Mishina K. et al., NACE Paper 4226 (2014)",
    "doi": null,
    "note": "13Cr CR base ~0.1 mm/y vs CS baseline 5-8x higher. Ported verbatim from austenite co2.ts CO2_VALIDATIONS (mishina-2014-13cr). NACE conference paper; no DOI."
  },
  {
    "domain": "CO2",
    "case": "HP/HT well @ 175 C, 100 bar CO2 - Nyborg 2007",
    "conditions": "T 175 C, pCO2 100 bar, pH 4.5, flow 5.0 m/s, 100 mm pipe, Fe2+ 60 ppm; protective FeCO3 scale",
    "measured": 0.8,
    "units": "mm/y",
    "uncertainty": 0.4,
    "source": "Nyborg R., NACE Paper 07522 (2007)",
    "doi": null,
    "note": "High-T FeCO3 scale dominates; without scale CR would be ~15 mm/y. Ported verbatim from austenite co2.ts CO2_VALIDATIONS (nyborg-2007-hpht). NACE conference paper; no DOI."
  },
  {
    "domain": "CRA",
    "case": "304 stainless - CPT in ferric chloride",
    "conditions": "10% FeCl3 (ASTM G48 ferric-chloride family); 18Cr-8.6Ni-0.05Mo heat",
    "measured": 3.8,
    "units": "degC",
    "uncertainty": null,
    "source": "Brigham R.J., Tozer E.W., Corrosion 30 (1974) 161",
    "doi": "10.5006/0010-9312-30.5.161",
    "note": "Low-PREN austenitic anchor; pits just above room temperature. Value redistributed in Nyby C. et al., Sci. Data 8:58 (2021) CC-BY (dataset DOI 10.6084/m9.figshare.13038257); primary-source DOI shown."
  },
  {
    "domain": "CRA",
    "case": "316L stainless - CPT in ferric chloride",
    "conditions": "10% FeCl3 (ASTM G48 ferric-chloride family); 17Cr-12Ni-2.5Mo",
    "measured": 23.75,
    "units": "degC",
    "uncertainty": null,
    "source": "Brigham R.J., Tozer E.W., Corrosion 30 (1974) 161",
    "doi": "10.5006/0010-9312-30.5.161",
    "note": "Standard 2.5Mo austenitic anchor. Same FeCl3 study as the 304 row (internally consistent pair). Redistributed in Nyby C. et al., Sci. Data 8:58 (2021) CC-BY."
  },
  {
    "domain": "CRA",
    "case": "317L stainless - CPT in ferric chloride",
    "conditions": "10% FeCl3 (ASTM G48 ferric-chloride family); 19Cr-14Ni-3.1Mo",
    "measured": 28.9,
    "units": "degC",
    "uncertainty": null,
    "source": "Brigham R.J., Tozer E.W., Corrosion 30 (1974) 161",
    "doi": "10.5006/0010-9312-30.5.161",
    "note": "3Mo austenitic, between 316L and 904L. Redistributed in Nyby C. et al., Sci. Data 8:58 (2021) CC-BY."
  },
  {
    "domain": "CRA",
    "case": "904L (N08904) - CPT in 1 M NaCl",
    "conditions": "1 M NaCl, potentiodynamic electrochemical CPT; 19.8Cr-23.9Ni-4.36Mo-0.055N",
    "measured": 54.5,
    "units": "degC",
    "uncertainty": null,
    "source": "Sun Y.T., Wang J.M., Jiang Y.M., Li J., Materials and Corrosion 69 (2018) 44",
    "doi": "10.1002/maco.201709641",
    "note": "High-alloy austenitic anchor. Electrochemical (1 M NaCl) method - higher than a FeCl3 G48 value would be; method noted. Redistributed in Nyby C. et al., Sci. Data 8:58 (2021) CC-BY."
  },
  {
    "domain": "CRA",
    "case": "254 SMO (S31254, 6Mo) - CPT in 1 M NaCl",
    "conditions": "1 M NaCl, potentiodynamic electrochemical CPT; 19.8Cr-17.8Ni-5.88Mo-0.19N",
    "measured": 86.49,
    "units": "degC",
    "uncertainty": null,
    "source": "Sun Y.T., Wang J.M., Jiang Y.M., Li J., Materials and Corrosion 69 (2018) 44",
    "doi": "10.1002/maco.201709641",
    "note": "6Mo super-austenitic high-end anchor. Electrochemical (1 M NaCl) method noted. Redistributed in Nyby C. et al., Sci. Data 8:58 (2021) CC-BY."
  },
  {
    "domain": "CRA",
    "case": "2205 (S31803/S32205) duplex - CPT in acidified ferric chloride",
    "conditions": "Acidified ferric chloride (ASTM G48 family), standard immersion method; 22Cr-5Ni-3.2Mo-0.2N duplex",
    "measured": 40.0,
    "units": "degC",
    "uncertainty": null,
    "source": "Hoseinpoor M., Momeni M., Moayed M.H., Davoodi A., Corrosion Sci. 80 (2014) 197",
    "doi": "10.1016/j.corsci.2013.11.023",
    "note": "Standard-method CPT = 40 C (paper also reports 44 C ZRA / 49 C potentiostatic). Duplex mid-range anchor."
  }
]

File: data/vendor-products.json
[
  { "category":"coating-FBE",        "manufacturer":"3M",                  "model":"Scotchkote 6233",
    "spec":"CSA Z245.20 + AWWA C213",     "service_T_C":[-50,95],   "service":"buried pipeline external",
    "DFT_um":[300,600],  "application":"factory FBE",
    "ref":"3M Scotchkote 6233 Product Data Sheet (2018)" },
  { "category":"coating-FBE",        "manufacturer":"3M",                  "model":"Scotchkote 226N",
    "spec":"CSA Z245.20 + ISO 21809-2",   "service_T_C":[-40,80],   "service":"buried pipeline external",
    "DFT_um":[350,600],  "application":"factory FBE single-layer",
    "ref":"3M Scotchkote 226N PDS (2019)" },
  { "category":"coating-FBE",        "manufacturer":"AkzoNobel International","model":"Resicoat R-726",
    "spec":"AWWA C550 + NSF 61",         "service_T_C":[-40,80],   "service":"potable water + buried valves",
    "DFT_um":[300,500],  "application":"valve / fitting FBE",
    "ref":"AkzoNobel Resicoat R-726 PDS (2020)" },
  { "category":"coating-3LPE",       "manufacturer":"Borealis",            "model":"BorEcoTM ME0420",
    "spec":"DIN 30670 + ISO 21809-1",     "service_T_C":[-40,85],   "service":"large-diameter onshore pipeline",
    "DFT_um":[2200,3500],"application":"factory 3LPE (FBE+adhesive+PE topcoat)",
    "ref":"Borealis BorEco ME0420 (2019)" },
  { "category":"coating-3LPE",       "manufacturer":"LyondellBasell",      "model":"Hostalen GD7255LS",
    "spec":"DIN 30670",                   "service_T_C":[-40,85],   "service":"3LPE outer PE layer",
    "DFT_um":[null,null],"application":"3LPE topcoat",
    "ref":"LyondellBasell Hostalen GD7255LS Data Sheet (2018)" },
  { "category":"coating-3LPP",       "manufacturer":"Borealis",            "model":"BB108E",
    "spec":"DIN 30678",                   "service_T_C":[-30,110],  "service":"high-T offshore pipeline",
    "DFT_um":[2200,3500],"application":"factory 3LPP",
    "ref":"Borealis BB108E PDS (2019)" },
  { "category":"coating-TSA",        "manufacturer":"Praxair Surface Technologies","model":"TSA Al 99.5%",
    "spec":"AWS C2.18 + ISO 2063-1",      "service_T_C":[-40,600],  "service":"offshore CUI protection + high-T",
    "DFT_um":[200,400],  "application":"twin-wire arc spray",
    "ref":"Praxair TSA Aluminum Brochure (2020) + AWS C2.18 (2017)" },
  { "category":"coating-epoxy",      "manufacturer":"International Paint", "model":"Intershield 300",
    "spec":"NORSOK M-501 System 1",       "service_T_C":[-40,80],   "service":"offshore atmospheric + immersion",
    "DFT_um":[200,300],  "application":"surface-tolerant epoxy, ballast tanks",
    "ref":"International Paint Intershield 300 PDS (2021)" },
  { "category":"coating-epoxy",      "manufacturer":"Hempel",              "model":"Hempadur 47140 Multi-Strength",
    "spec":"NORSOK M-501 + NACE TM0304",  "service_T_C":[-30,90],   "service":"crude oil tank lining / immersion",
    "DFT_um":[300,500],  "application":"100% solids epoxy lining",
    "ref":"Hempel Hempadur 47140 PDS (2020)" },
  { "category":"coating-epoxy",      "manufacturer":"Jotun",               "model":"Penguard Express",
    "spec":"NORSOK M-501 System 7",       "service_T_C":[-30,120],  "service":"offshore primer / immersion",
    "DFT_um":[125,250],  "application":"surface-tolerant epoxy primer",
    "ref":"Jotun Penguard Express PDS (2020)" },
  { "category":"coating-polyurethane","manufacturer":"PPG",                "model":"Sigmadur 550",
    "spec":"ISO 12944 C5-M",              "service_T_C":[-40,150],  "service":"atmospheric + offshore topcoat",
    "DFT_um":[50,75],    "application":"aliphatic-PU topcoat",
    "ref":"PPG Sigmadur 550 PDS (2019)" },
  { "category":"coating-zinc-rich",  "manufacturer":"Carboline",           "model":"Carbozinc 859",
    "spec":"NACE TM0404 + SSPC-Paint 20", "service_T_C":[-40,400],  "service":"sacrificial primer high-T",
    "DFT_um":[75,125],   "application":"inorganic zinc-silicate primer (>83% Zn in DFT)",
    "ref":"Carboline Carbozinc 859 PDS (2020)" },
  { "category":"coating-zinc-rich",  "manufacturer":"Sherwin-Williams",    "model":"Zinc Clad XI HS",
    "spec":"SSPC-Paint 20 Type I-A",      "service_T_C":[-40,400],  "service":"high-T inorganic zinc",
    "DFT_um":[63,90],    "application":"inorganic zinc-silicate self-curing",
    "ref":"Sherwin-Williams Zinc Clad XI HS PDS (2021)" },
  { "category":"coating-ceramic",    "manufacturer":"Belzona",             "model":"Belzona 1391T",
    "spec":"ISO 12944-9 Im4",             "service_T_C":[-40,150],  "service":"hot-immersion ceramic-filled epoxy",
    "DFT_um":[600,1000], "application":"erosion-corrosion lining (heat exchangers, pumps)",
    "ref":"Belzona 1391T PDS (2020)" },
  { "category":"coating-glass-flake","manufacturer":"Jotun",               "model":"Baltoflake",
    "spec":"NORSOK M-501 System 7",       "service_T_C":[-40,120],  "service":"splash-zone + immersion",
    "DFT_um":[500,1000], "application":"glass-flake-reinforced polyester",
    "ref":"Jotun Baltoflake PDS (2019)" },
  { "category":"coating-CUI",        "manufacturer":"International Paint", "model":"Intertherm 50",
    "spec":"ISO 12944-9 + API 583 Tab.5", "service_T_C":[-40,540],  "service":"CUI primer under insulation",
    "DFT_um":[125,250],  "application":"inert multi-polymeric matrix anti-CUI",
    "ref":"International Paint Intertherm 50 PDS (2020) + API RP 583 (2014) §5.4" },
  { "category":"coating-CUI",        "manufacturer":"Hempel",              "model":"Hempadur Quattro 17820",
    "spec":"NACE SP0198 + API 583 §5",    "service_T_C":[-50,200],  "service":"CUI under-insulation primer + cyclic-T",
    "DFT_um":[150,200],  "application":"epoxy mastic for insulated surfaces",
    "ref":"Hempel Hempadur Quattro 17820 PDS (2020)" },
  { "category":"coating-CUI",        "manufacturer":"AkzoNobel International","model":"Intertherm 875",
    "spec":"ISO 12944 + NACE SP0198",     "service_T_C":[-196,650], "service":"CUI for cryogenic + high-T cycling",
    "DFT_um":[100,200],  "application":"inert multi-polymeric matrix",
    "ref":"AkzoNobel Intertherm 875 PDS (2021)" },

  { "category":"anode-AlZnIn",       "manufacturer":"Bardex / Galvotec",   "model":"Galvalum III",
    "spec":"DNV-RP-B401 + MIL-DTL-24779", "service":"offshore subsea + jacket",
    "eps_th_Ah_kg":2700, "util_factor":0.80, "alloy":"Al-5Zn-0.02In",
    "ref":"DNV-RP-B401:2017 Tab.7-1 + Galvotec Alloys Inc Datasheet (2018)" },
  { "category":"anode-AlZnIn",       "manufacturer":"Cathwell",            "model":"CW-Al-1100",
    "spec":"DNV-RP-B401 + ISO 13174",     "service":"buried + immersed",
    "eps_th_Ah_kg":2700, "util_factor":0.85, "alloy":"Al-5Zn-0.02In",
    "ref":"Cathwell CW-Al Datasheet (2020)" },
  { "category":"anode-AlZnIn",       "manufacturer":"Corrpro",             "model":"AZH-2750",
    "spec":"DNV-RP-B401",                 "service":"offshore subsea stand-off",
    "eps_th_Ah_kg":2750, "util_factor":0.85, "alloy":"Al-Zn-In",
    "ref":"Corrpro AZH-2750 Brochure (2020)" },
  { "category":"anode-Zn",           "manufacturer":"Farwest Corrosion Control","model":"FW-3000",
    "spec":"MIL-DTL-18001K + NACE SP0387","service":"marine + brackish",
    "eps_th_Ah_kg":780,  "util_factor":0.90, "alloy":"Zn (Mil-A-18001)",
    "ref":"Farwest Corrosion Control FW-3000 PDS (2019) + MIL-DTL-18001K (2014)" },
  { "category":"anode-Zn",           "manufacturer":"Galvanic Anodes Ltd",  "model":"GAL-Zn-MIL",
    "spec":"MIL-DTL-18001K + ASTM B418",  "service":"marine hull / pier",
    "eps_th_Ah_kg":780,  "util_factor":0.90, "alloy":"Zn (high-purity)",
    "ref":"Galvanic Anodes GAL-Zn-MIL PDS (2020)" },
  { "category":"anode-Mg",           "manufacturer":"Matcor",              "model":"Mg-AZ-63",
    "spec":"ASTM B843 + NACE SP0572",     "service":"buried steel structures + tanks",
    "eps_th_Ah_kg":1230, "util_factor":0.50, "alloy":"Mg-AZ63B (H-1)",
    "ref":"Matcor Mg-AZ-63 Brochure (2019) + NACE SP0572-2007" },
  { "category":"anode-Mg",           "manufacturer":"Northwest CP",        "model":"NW-Hi-Mag",
    "spec":"ASTM B843 + NACE SP0572",     "service":"high-resistivity soil (>3000 Ω·cm)",
    "eps_th_Ah_kg":1100, "util_factor":0.50, "alloy":"Mg M1C high-potential",
    "ref":"Northwest CP NW-Hi-Mag Brochure (2020)" },
  { "category":"anode-Mg",           "manufacturer":"Cathodic Engineering","model":"CE-MG-32",
    "spec":"NACE SP0572",                 "service":"buried CS pipeline + tank",
    "eps_th_Ah_kg":1230, "util_factor":0.50, "alloy":"AZ63B",
    "ref":"Cathodic Engineering Magnesium Anode Brochure (2019)" },
  { "category":"anode-ICCP",         "manufacturer":"Cathwell",            "model":"CW-MMO Tubular",
    "spec":"NACE TM0294 + ISO 15589-1",   "service":"impressed current — buried CS",
    "anode_design_life_yr":20, "alloy":"Mixed-Metal-Oxide on Ti substrate",
    "ref":"Cathwell MMO Tubular Anode Brochure (2020)" },
  { "category":"anode-ICCP",         "manufacturer":"De Nora Tech",        "model":"LIDA Linear",
    "spec":"NACE TM0294",                 "service":"impressed current — close-spaced for poor coatings",
    "anode_design_life_yr":25, "alloy":"MMO on Ti substrate",
    "ref":"De Nora LIDA Linear Anode PDS (2019)" },

  { "category":"insulation-CaSi",    "manufacturer":"Johns Manville",      "model":"Thermo-12 Gold",
    "spec":"ASTM C533 Type I + ASTM C871","service_T_C":[15,649],   "service":"pipe + vessel up to 1200°F",
    "Cl_ppm_C871_max":50, "water_absorb_pct":10, "k_W_mK":0.06,
    "ref":"Johns Manville Thermo-12 Gold PDS (2020) + ASTM C533 + ASTM C871 leachable Cl <50 ppm" },
  { "category":"insulation-CaSi",    "manufacturer":"Industrial Insulation Group","model":"Sproule WR-1200",
    "spec":"ASTM C533 Type I",            "service_T_C":[-9,649],   "service":"high-T + cryogenic-edge",
    "Cl_ppm_C871_max":50, "water_absorb_pct":10, "k_W_mK":0.063,
    "ref":"IIG Sproule WR-1200 PDS (2019)" },
  { "category":"insulation-perlite", "manufacturer":"BASF",                "model":"Microtherm Quilted",
    "spec":"ASTM C610 + ASTM C871",       "service_T_C":[-40,650],  "service":"expanded perlite block",
    "Cl_ppm_C871_max":75, "water_absorb_pct":15, "k_W_mK":0.075,
    "ref":"BASF Microtherm Perlite PDS (2018)" },
  { "category":"insulation-mineral-wool","manufacturer":"Rockwool",        "model":"ProRox PS 960",
    "spec":"ASTM C547 + EN 14303",        "service_T_C":[-180,700], "service":"pipe + vessel high-T",
    "Cl_ppm_C871_max":10, "water_absorb_pct":2,  "k_W_mK":0.041,
    "ref":"Rockwool ProRox PS 960 PDS (2021)" },
  { "category":"insulation-mineral-wool","manufacturer":"Knauf Insulation","model":"PSE Pipe Section",
    "spec":"EN 14303 + ASTM C547",        "service_T_C":[-40,640],  "service":"general industrial pipe",
    "Cl_ppm_C871_max":15, "water_absorb_pct":2,  "k_W_mK":0.038,
    "ref":"Knauf PSE PDS (2020)" },
  { "category":"insulation-cer-fibre","manufacturer":"Morgan Thermal Ceramics","model":"Kaowool RT Blanket",
    "spec":"ASTM C892 + IS 8183",         "service_T_C":[-40,1260], "service":"furnace lining + high-T equipment",
    "Cl_ppm_C871_max":40, "water_absorb_pct":1,  "k_W_mK":0.10,
    "ref":"Morgan Thermal Kaowool RT PDS (2020)" },
  { "category":"insulation-cer-fibre","manufacturer":"Unifrax",            "model":"Insulfrax LTX",
    "spec":"ASTM C892 + EN 1094",         "service_T_C":[-40,1200], "service":"low-biopersistent ceramic fibre",
    "Cl_ppm_C871_max":30, "water_absorb_pct":1,  "k_W_mK":0.09,
    "ref":"Unifrax Insulfrax LTX PDS (2019)" },
  { "category":"insulation-aerogel", "manufacturer":"Aspen Aerogels",      "model":"Pyrogel XTE",
    "spec":"ASTM C1728 + Cl per C871",    "service_T_C":[-40,650],  "service":"high-T pipe under-insulation (CUI-resistant)",
    "Cl_ppm_C871_max":10, "water_absorb_pct":3,  "k_W_mK":0.019,
    "ref":"Aspen Aerogels Pyrogel XTE PDS (2020) + ASTM C1728 (2018)" },
  { "category":"insulation-aerogel", "manufacturer":"Aspen Aerogels",      "model":"Cryogel Z",
    "spec":"ASTM C1728 + Cl per C871",    "service_T_C":[-200,90],  "service":"cryogenic pipe + LNG",
    "Cl_ppm_C871_max":10, "water_absorb_pct":3,  "k_W_mK":0.014,
    "ref":"Aspen Aerogels Cryogel Z PDS (2020)" },
  { "category":"insulation-PIR-foam","manufacturer":"BASF",                "model":"Elastopir Pipe Section",
    "spec":"EN 14313 + ASTM C591",        "service_T_C":[-40,120],  "service":"cold + medium-T pipe",
    "Cl_ppm_C871_max":20, "water_absorb_pct":2,  "k_W_mK":0.026,
    "ref":"BASF Elastopir Pipe Section PDS (2019)" },
  { "category":"insulation-glass-foam","manufacturer":"Owens Corning",     "model":"Foamglas ONE",
    "spec":"ASTM C552 Type II + EN 14305","service_T_C":[-268,482], "service":"cryogenic + dual-T (water-vapour-tight)",
    "Cl_ppm_C871_max":5,  "water_absorb_pct":0.2,"k_W_mK":0.040,
    "ref":"Owens Corning Foamglas ONE PDS (2021) + ASTM C552 (2019)" },
  { "category":"insulation-glass-foam","manufacturer":"Owens Corning",     "model":"Foamglas HLB",
    "spec":"ASTM C552 Type IV",           "service_T_C":[-265,427], "service":"hot pipe + tank insulation",
    "Cl_ppm_C871_max":5,  "water_absorb_pct":0.2,"k_W_mK":0.046,
    "ref":"Owens Corning Foamglas HLB PDS (2020)" },

  { "category":"valve-CRA",          "manufacturer":"Velan",               "model":"API-602-Inconel-625",
    "spec":"API 602 + NACE MR0175",       "service":"sour-service downhole / production",
    "alloy":"N06625 solution-annealed + 21Cr-9Mo-3.5Nb",
    "ref":"Velan API 602 Inconel 625 Brochure (2020)" },
  { "category":"valve-CRA",          "manufacturer":"Cameron / Schlumberger","model":"FL Subsea Gate Valve",
    "spec":"API 6A + NACE MR0175 + ISO 15156-3 A.32","service":"subsea HPHT sour",
    "alloy":"N07718 PH-Ni (Alloy 718 per API 6A CRA)",
    "ref":"Cameron FL Subsea Brochure (2019)" },
  { "category":"valve-Duplex",       "manufacturer":"Smith International", "model":"BV-2205",
    "spec":"API 600 + NACE MR0175",       "service":"sour-service pipeline ball valve",
    "alloy":"S32205 duplex SS",
    "ref":"Smith BV-2205 Brochure (2018)" }
]

File: data/measurements.json (part 2 of 4)
degreased in absolute ethyl alcohol, washed in deionized water, and dried by warm air blowing.","metric":"Epit","value":185.496,"units":"mV(SCE)","doi":"10.5006/1.3577373","sol":"0.2M HCl"},{"code":"The temperature was not specified for this experiment, but was explicitely shown as 60 oC for parallel experiments. For electrochemical measurement, the surfaces studied were mechanically polished with emery paper under water up to grade 1000, then were degreased in absolute ethyl alcohol, washed in deionized water, and dried by warm air blowing.","metric":"Epit","value":286.26,"units":"mV(SCE)","doi":"10.5006/1.3577373","sol":"0.2M HCl"},{"code":"The temperature was not specified for this experiment, but was explicitely shown as 60 oC for parallel experiments. For electrochemical measurement, the surfaces studied were mechanically polished with emery paper under water up to grade 1000, then were degreased in absolute ethyl alcohol, washed in deionized water, and dried by warm air blowing.","metric":"Epit","value":315.267,"units":"mV(SCE)","doi":"10.5006/1.3577373","sol":"0.2M HCl"},{"code":"Surface finish: 4/0","metric":"Epit","value":455.0,"units":"mV(SCE)","doi":"10.5006/1.3583937","sol":"0.0007 M NaCl"},{"code":"Surface finish: 4/0","metric":"Epit","value":505.0,"units":"mV(SCE)","doi":"10.5006/1.3583937","sol":"0.0007 M NaCl"},{"code":"Surface finish: 4/0","metric":"Epit","value":605.0,"units":"mV(SCE)","doi":"10.5006/1.3583937","sol":"0.0007 M NaCl"},{"code":"Surface finish: 4/0","metric":"Epit","value":170.0,"units":"mV(SCE)","doi":"10.5006/1.3583937","sol":"0.0007 M NaCl + 0.00008 M Na2S2O3"},{"code":"Surface finish: 4/0","metric":"Epit","value":245.0,"units":"mV(SCE)","doi":"10.5006/1.3583937","sol":"0.0007 M NaCl + 0.00008 M Na2S2O3"},{"code":"Surface finish: 4/0","metric":"Epit","value":305.0,"units":"mV(SCE)","doi":"10.5006/1.3583937","sol":"0.0007 M NaCl + 0.00008 M Na2S2O3"},{"code":"Ground to 600 mesh SiC.  The test area is 1 cm2","metric":"Epit","value":320.36,"units":"mV(SCE)","doi":"10.1016/S0010-938X(99)00013-X","sol":"1 M NaCl"},{"code":"Ground to 600 mesh SiC.  The test area is 1 cm2","metric":"Epit","value":455.25,"units":"mV(SCE)","doi":"10.1016/S0010-938X(99)00013-X","sol":"1 M NaCl"},{"code":"Ground to 600 mesh SiC.  The test area is 1 cm2","metric":"Epit","value":477.04,"units":"mV(SCE)","doi":"10.1016/S0010-938X(99)00013-X","sol":"1 M NaCl"},{"code":"Ground to 600 mesh SiC.  The test area is 1 cm2","metric":"Epit","value":654.47,"units":"mV(SCE)","doi":"10.1016/S0010-938X(99)00013-X","sol":"1 M NaCl"},{"code":"Ground to 600 mesh SiC.  The test area is 1 cm2","metric":"Epit","value":251.84,"units":"mV(SCE)","doi":"10.1016/S0010-938X(99)00013-X","sol":"1 M NaCl"},{"code":"Ground to 600 mesh SiC.  The test area is 1 cm2","metric":"Epit","value":269.12,"units":"mV(SCE)","doi":"10.1016/S0010-938X(99)00013-X","sol":"1 M NaCl"},{"code":"Ground to 600 mesh SiC.  The test area is 1 cm2","metric":"Epit","value":338.25,"units":"mV(SCE)","doi":"10.1016/S0010-938X(99)00013-X","sol":"1 M NaCl"},{"code":"Ground to 600 mesh SiC.  The test area is 1 cm2","metric":"Epit","value":382.97,"units":"mV(SCE)","doi":"10.1016/S0010-938X(99)00013-X","sol":"1 M NaCl"},{"code":"Ground to 600 mesh SiC.  The test area is 1 cm2","metric":"Epit","value":439.7,"units":"mV(SCE)","doi":"10.1016/S0010-938X(99)00013-X","sol":"1 M NaCl"},{"code":"Ground to 600 mesh SiC.  The test area is 1 cm2","metric":"Epit","value":457.9,"units":"mV(SCE)","doi":"10.1016/S0010-938X(99)00013-X","sol":"1 M NaCl"},{"code":"Ground to 600 mesh SiC.  The test area is 1 cm2","metric":"Epit","value":583.31,"units":"mV(SCE)","doi":"10.1016/S0010-938X(99)00013-X","sol":"1 M NaCl"},{"code":"Ground to 600 mesh SiC.  The test area is 1 cm2","metric":"Epit","value":740.08,"units":"mV(SCE)","doi":"10.1016/S0010-938X(99)00013-X","sol":"1 M NaCl"},{"code":"Ground to 600 mesh SiC.  The test area is 1 cm2","metric":"Epit","value":379.7,"units":"mV(SCE)","doi":"10.1016/S0010-938X(99)00013-X","sol":"1 M NaCl"},{"code":"Ground to 600 mesh SiC.  The test area is 1 cm2","metric":"Epit","value":361.42,"units":"mV(SCE)","doi":"10.1016/S0010-938X(99)00013-X","sol":"1 M NaCl"},{"code":"Ground to 600 mesh SiC.  The test area is 1 cm2","metric":"Epit","value":436.55,"units":"mV(SCE)","doi":"10.1016/S0010-938X(99)00013-X","sol":"1 M NaCl"},{"code":"Ground to 600 mesh SiC.  The test area is 1 cm2","metric":"Epit","value":450.76,"units":"mV(SCE)","doi":"10.1016/S0010-938X(99)00013-X","sol":"1 M NaCl"},{"code":"Ground to 600","metric":"Epit","value":190.77,"units":"mV(SCE)","doi":"10.5006/1.3583942","sol":"deaerated 5 wt.% NaCl"},{"code":"Ground to 600","metric":"Epit","value":225.31,"units":"mV(SCE)","doi":"10.5006/1.3583942","sol":"deaerated 5 wt.% NaCl"},{"code":"Ground to 600","metric":"Epit","value":226.23,"units":"mV(SCE)","doi":"10.5006/1.3583942","sol":"deaerated 5 wt.% NaCl"},{"code":"Ground to 600","metric":"Epit","value":277.95,"units":"mV(SCE)","doi":"10.5006/1.3583942","sol":"deaerated 5 wt.% NaCl"},{"code":"Ground to 600","metric":"Epit","value":352.91,"units":"mV(SCE)","doi":"10.5006/1.3583942","sol":"deaerated 5 wt.% NaCl"},{"code":"Ground to 600","metric":"Epit","value":724.53,"units":"mV(SCE)","doi":"10.5006/1.3583942","sol":"deaerated 5 wt.% NaCl"},{"code":"Ground to 600","metric":"Epit","value":156.33,"units":"mV(SCE)","doi":"10.5006/1.3583942","sol":"deaerated 5 wt.% NaCl + 0.01 atm H2S"},{"code":"Ground to 600","metric":"Epit","value":169.92,"units":"mV(SCE)","doi":"10.5006/1.3583942","sol":"deaerated 5 wt.% NaCl + 0.01 atm H2S"},{"code":"Ground to 600","metric":"Epit","value":163.34,"units":"mV(SCE)","doi":"10.5006/1.3583942","sol":"deaerated 5 wt.% NaCl + 0.01 atm H2S"},{"code":"Ground to 600","metric":"Epit","value":186.61,"units":"mV(SCE)","doi":"10.5006/1.3583942","sol":"deaerated 5 wt.% NaCl + 0.01 atm H2S"},{"code":"Ground to 600","metric":"Epit","value":243.61,"units":"mV(SCE)","doi":"10.5006/1.3583942","sol":"deaerated 5 wt.% NaCl + 0.01 atm H2S"},{"code":"Ground to 600","metric":"Epit","value":461.75,"units":"mV(SCE)","doi":"10.5006/1.3583942","sol":"deaerated 5 wt.% NaCl + 0.01 atm H2S"},{"code":"Ground to 600","metric":"Epit","value":256.93,"units":"mV(SCE)","doi":"10.5006/1.3583942","sol":"deaerated 5 wt.% NaCl"},{"code":"Ground to 600","metric":"Epit","value":243.35,"units":"mV(SCE)","doi":"10.5006/1.3583942","sol":"deaerated 5 wt.% NaCl"},{"code":"Ground to 600","metric":"Epit","value":160.4,"units":"mV(SCE)","doi":"10.5006/1.3583942","sol":"deaerated 5 wt.% NaCl"},{"code":"Ground to 600","metric":"Epit","value":88.43,"units":"mV(SCE)","doi":"10.5006/1.3583942","sol":"deaerated 5 wt.% NaCl"},{"code":"Ground to 600","metric":"Epit","value":58.67,"units":"mV(SCE)","doi":"10.5006/1.3583942","sol":"deaerated 5 wt.% NaCl"},{"code":"25 Cr duplex SS UNS S32550","metric":"Epit","value":322.0,"units":"mV(SCE)","doi":"10.1016/0010-938X(96)00022-4","sol":"3.5 wt.% NaCl"},{"code":"25 Cr duplex SS UNS S32550","metric":"Epit","value":255.0,"units":"mV(SCE)","doi":"10.1016/0010-938X(96)00022-4","sol":"3.5 wt.% NaCl"},{"code":"25 Cr duplex SS UNS S32550","metric":"Epit","value":209.0,"units":"mV(SCE)","doi":"10.1016/0010-938X(96)00022-4","sol":"3.5 wt.% NaCl"},{"code":"25 Cr duplex SS UNS S32550","metric":"Epit","value":176.0,"units":"mV(SCE)","doi":"10.1016/0010-938X(96)00022-4","sol":"3.5 wt.% NaCl"},{"code":"Cast Duplex CF-Type SS (cast equivalent of AISI 304SS), 9-\u00b5m diamond paste surface finish","metric":"Epit","value":547.7,"units":"mV(SCE)","doi":"10.5006/1.3577829","sol":"Deaerated (nitrogen purge) 1 N H2SO4 + 0.5 M NaCl"},{"code":"Cast Duplex CF-Type SS (cast equivalent of AISI 304SS), 9-\u00b5m diamond paste surface finish","metric":"Epit","value":562.99,"units":"mV(SCE)","doi":"10.5006/1.3577829","sol":"Deaerated (nitrogen purge) 1 N H2SO4 + 0.5 M NaCl"},{"code":"Cast Duplex CF-Type SS (cast equivalent of AISI 304SS), 9-\u00b5m diamond paste surface finish","metric":"Epit","value":625.0,"units":"mV(SCE)","doi":"10.5006/1.3577829","sol":"Deaerated (nitrogen purge) 1 N H2SO4 + 0.5 M NaCl"},{"code":"Cast Duplex CF-Type SS (cast equivalent of AISI 304SS), 9-\u00b5m diamond paste surface finish","metric":"Epit","value":682.64,"units":"mV(SCE)","doi":"10.5006/1.3577829","sol":"Deaerated (nitrogen purge) 1 N H2SO4 + 0.5 M NaCl"},{"code":"Cast Duplex CF-Type SS (cast equivalent of AISI 304SS), 9-\u00b5m diamond paste surface finish","metric":"Epit","value":726.74,"units":"mV(SCE)","doi":"10.5006/1.3577829","sol":"Deaerated (nitrogen purge) 1 N H2SO4 + 0.5 M NaCl"},{"code":"Cast Duplex CF-Type SS (cast equivalent of AISI 304SS), 9-\u00b5m diamond paste surface finish","metric":"Epit","value":765.17,"units":"mV(SCE)","doi":"10.5006/1.3577829","sol":"Deaerated (nitrogen purge) 1 N H2SO4 + 0.5 M NaCl"},{"code":"600 grit surface finish, 316LN (UNS S31653), exposed area 3 cm2","metric":"Epit","value":500.0,"units":"mV(SCE)","doi":"10.5006/1.3316025","sol":"deareated (by H2) 1 M HCl"},{"code":"600 grit surface finish, 316LN (UNS S31653), exposed area 3 cm2","metric":"Epit","value":720.0,"units":"mV(SCE)","doi":"10.5006/1.3316025","sol":"deareated (by H2) 3 M NaCl"},{"code":"600 grit surface finish, 316LN (UNS S31653), exposed area 3 cm2","metric":"Epit","value":500.0,"units":"mV(SCE)","doi":"10.5006/1.3316025","sol":"deareated (by H2) 4 M NaCl"},{"code":"600 grit surface finish, 316LN (UNS S31653), exposed area 3 cm2","metric":"Epit","value":350.0,"units":"mV(SCE)","doi":"10.5006/1.3316025","sol":"deareated (by H2) 6.2 M NaCl"},{"code":"None","metric":"Epit","value":239.0,"units":"mV(SCE)","doi":"10.5006/1.3292093","sol":"0.1 M HCl + 0.4 M NaCl"},{"code":"AISI 430SS, abraded through 2.0 emery paper","metric":"Epit","value":-185.0,"units":"mV(SCE)","doi":"10.1149/1.2407627","sol":"Hydrogen-saturated 1 M NaCl"},{"code":"AISI 430SS, abraded through 2.0 emery paper","metric":"Epit","value":-130.0,"units":"mV(SCE)","doi":"10.1149/1.2407627","sol":"Nitrogen-saturated 1 M NaCl"},{"code":"AISI 430SS, abraded through 2.0 emery paper","metric":"Epit","value":-100.0,"units":"mV(SCE)","doi":"10.1149/1.2407627","sol":"Argon-saturated 1 M NaCl"},{"code":"AISI 430SS, abraded through 2.0 emery paper","metric":"Epit","value":-35.0,"units":"mV(SCE)","doi":"10.1149/1.2407627","sol":"Oxygen-saturated 1 M NaCl"},{"code":"AISI 304SS, abraded through 2.0 emery paper","metric":"Epit","value":-50.0,"units":"mV(SCE)","doi":"10.1149/1.2407627","sol":"Hydrogen-saturated 1 M NaCl"},{"code":"AISI 304SS, abraded through 2.0 emery paper","metric":"Epit","value":-20.0,"units":"mV(SCE)","doi":"10.1149/1.2407627","sol":"Nitrogen-saturated 1 M NaCl"},{"code":"AISI 304SS, abraded through 2.0 emery paper","metric":"Epit","value":50.0,"units":"mV(SCE)","doi":"10.1149/1.2407627","sol":"Argon-saturated 1 M NaCl"},{"code":"AISI 304SS, abraded through 2.0 emery paper","metric":"Epit","value":65.0,"units":"mV(SCE)","doi":"10.1149/1.2407627","sol":"Oxygen-saturated 1 M NaCl"},{"code":"exposed area 1 cm2","metric":"Epit","value":26.83,"units":"mV(SCE)","doi":"10.1007/BF02644006","sol":"1000 ppm NaCl, pH=5 by acetic acid"},{"code":"exposed area 1 cm2","metric":"Epit","value":49.87,"units":"mV(SCE)","doi":"10.1007/BF02644006","sol":"1000 ppm NaCl, pH=5 by acetic acid"},{"code":"exposed area 1 cm2","metric":"Epit","value":107.73,"units":"mV(SCE)","doi":"10.1007/BF02644006","sol":"1000 ppm NaCl, pH=5 by acetic acid"},{"code":"exposed area 1 cm2","metric":"Epit","value":265.77,"units":"mV(SCE)","doi":"10.1007/BF02644006","sol":"1000 ppm NaCl, pH=5 by acetic acid"},{"code":"exposed area 1 cm2","metric":"Epit","value":306.39,"units":"mV(SCE)","doi":"10.1007/BF02644006","sol":"1000 ppm NaCl, pH=5 by acetic acid"},{"code":"exposed area 1 cm2","metric":"Epit","value":334.86,"units":"mV(SCE)","doi":"10.1007/BF02644006","sol":"1000 ppm NaCl, pH=5 by acetic acid"},{"code":"exposed area 1 cm2","metric":"Epit","value":398.91,"units":"mV(SCE)","doi":"10.1007/BF02644006","sol":"1000 ppm NaCl, pH=5 by acetic acid"},{"code":null,"metric":"Epit","value":324.73,"units":"mV(SCE)","doi":null,"sol":"1 M NaCl"},{"code":null,"metric":"Epit","value":424.28,"units":"mV(SCE)","doi":null,"sol":"1 M NaCl"},{"code":null,"metric":"Epit","value":491.0,"units":"mV(SCE)","doi":null,"sol":"1 M NaCl"},{"code":null,"metric":"Epit","value":664.19,"units":"mV(SCE)","doi":null,"sol":"1 M NaCl"},{"code":null,"metric":"Epit","value":441.12,"units":"mV(SCE)","doi":null,"sol":"1 M NaCl"},{"code":null,"metric":"Epit","value":443.98,"units":"mV(SCE)","doi":null,"sol":"1 M NaCl"},{"code":null,"metric":"Epit","value":589.29,"units":"mV(SCE)","doi":null,"sol":"1 M NaCl"},{"code":null,"metric":"Epit","value":751.98,"units":"mV(SCE)","doi":null,"sol":"1 M NaCl"},{"code":"None","metric":"Epit","value":0.0,"units":"mV(SCE)","doi":"10.1016/0010-938X(77)90032-4","sol":"1N HCl"},{"code":"None","metric":"Epit","value":0.0,"units":"mV(SCE)","doi":"10.1016/0010-938X(77)90032-4","sol":"1N HCl"},{"code":"None","metric":"Epit","value":850.0,"units":"mV(SCE)","doi":"10.1016/0010-938X(77)90032-4","sol":"1N HCl"},{"code":"None","metric":"Epit","value":850.0,"units":"mV(SCE)","doi":"10.1016/0010-938X(77)90032-4","sol":"1N HCl"},{"code":"None","metric":"Epit","value":830.0,"units":"mV(SCE)","doi":"10.1016/0010-938X(77)90032-4","sol":"1N HCl"},{"code":"None","metric":"Epit","value":0.0,"units":"mV(SCE)","doi":"10.1016/0010-938X(77)90032-4","sol":"1N HCl"},{"code":"None","metric":"Epit","value":850.0,"units":"mV(SCE)","doi":"10.1016/0010-938X(77)90032-4","sol":"1N HCl"},{"code":"None","metric":"Epit","value":-100.0,"units":"mV(SCE)","doi":"10.1016/0010-938X(77)90032-4","sol":"1N HCl"},{"code":"None","metric":"Epit","value":-100.0,"units":"mV(SCE)","doi":"10.1016/0010-938X(77)90032-4","sol":"1N HCl"},{"code":"None","metric":"Epit","value":180.0,"units":"mV(SCE)","doi":"10.1016/0010-938X(77)90032-4","sol":"1N HCl"},{"code":"None","metric":"Epit","value":910.0,"units":"mV(SCE)","doi":"10.1016/0010-938X(77)90032-4","sol":"1N HCl"},{"code":"None","metric":"Epit","value":900.0,"units":"mV(SCE)","doi":"10.1016/0010-938X(77)90032-4","sol":"1N HCl"},{"code":"None","metric":"Epit","value":900.0,"units":"mV(SCE)","doi":"10.1016/0010-938X(77)90032-4","sol":"1N HCl"},{"code":"None","metric":"Epit","value":910.0,"units":"mV(SCE)","doi":"10.1016/0010-938X(77)90032-4","sol":"1N HCl"},{"code":"None","metric":"Epit","value":850.0,"units":"mV(SCE)","doi":"10.1016/0010-938X(77)90032-4","sol":"1N HCl"},{"code":"None","metric":"Epit","value":-310.0,"units":"mV(SCE)","doi":"10.1016/0010-938X(77)90032-4","sol":"1N HCl"},{"code":"None","metric":"Epit","value":250.0,"units":"mV(SCE)","doi":"10.1016/0010-938X(77)90032-4","sol":"1N HCl"},{"code":"None","metric":"Epit","value":350.0,"units":"mV(SCE)","doi":"10.1016/0010-938X(77)90032-4","sol":"1N HCl"},{"code":"None","metric":"Epit","value":400.0,"units":"mV(SCE)","doi":"10.1016/0010-938X(77)90032-4","sol":"1N HCl"},{"code":"None","metric":"Epit","value":880.0,"units":"mV(SCE)","doi":"10.1016/0010-938X(77)90032-4","sol":"1N HCl"},{"code":"None","metric":"Epit","value":497.0,"units":"mV(SCE)","doi":"10.1016/0010-938X(91)90013-F","sol":"0.1M H2SO4 + 0.4 M Na2SO4"},{"code":"None","metric":"Epit","value":895.0,"units":"mV(SCE)","doi":"10.1016/0010-938X(91)90013-F","sol":"0.1M H2SO4 + 0.4 M Na2SO4"},{"code":"None","metric":"Epit","value":1056.0,"units":"mV(SCE)","doi":"10.1016/0010-938X(91)90013-F","sol":"0.1M H2SO4 + 0.4M Na2SO4 + 0.12M NaCl"},{"code":"None","metric":"Epit","value":856.0,"units":"mV(SCE)","doi":"10.1016/0010-938X(91)90013-F","sol":"0.1M H2SO4 + 0.4M Na2SO4 + 0.12M NaCl"},{"code":"Since no chloride ion was present. The breakdown potential measured was likely due to transpassive dissolution. The alloys were mecanically polished and cathodically prepolarised before an experiment. The polarisation experiments were carried out in absence of air by applying a constant potential for three hours.","metric":"Epit","value":884.3,"units":"mV(SCE)","doi":"10.1016/0010-938X(90)90142-R","sol":"Deaerated 0.1 M H2SO4 + 0.4M Na2SO4"},{"code":"The alloys were mecanically polished and cathodically prepolarised before an experiment. The polarisation experiments were carried out in absence of air by applying a constant potential for three hours.","metric":"Epit","value":487.5,"units":"mV(SCE)","doi":"10.1016/0010-938X(90)90142-R","sol":"Deaerated 0.1 M H2SO4 + 0.4M Na2SO4 + 0.12 M NaCl"},{"code":"Specimens, with an area of 0.95 cm2, were pretreated by grinding on emery paper down to 600 grit, polished with diamond paste to 1 mm, ultrasonically cleaned in ethanol, and dried in hot air. The electrolyte was deaerated by Ar bubbling for 2 h before exposure.","metric":"Epit","value":549.6,"units":"mV(SCE)","doi":"10.1149/1.1391777","sol":"Deaerated 0.1M HCl + 0.4M NaCl"},{"code":"0.25 um diamond polish finish, cathodically polarized at - 1.150 V(SCE) for 15 min to reduce the polish-formed film","metric":"Epit","value":-50.0,"units":"mV(SCE)","doi":"10.1016/0010-938X(89)90058-9","sol":"deaerated 0.3M NaCl (pH 5.4)"},{"code":"0.25 um diamond polish finish, cathodically polarized at - 1.150 V(SCE) for 15 min to reduce the polish-formed film","metric":"Epit","value":525.0,"units":"mV(SCE)","doi":"10.1016/0010-938X(89)90058-9","sol":"deaerated 0.3M NaCl (pH 9.0)"},{"code":"The electrode totally immersed was first polarized in the least noble passive region for 15min, then the potential was moved in the noble direction 50mV every 5min until the pitting potential was approximated and the current showed a marked increase.","metric":"Epit","value":507.012,"units":"mV(SCE)","doi":"10.1016/0010-938X(69)80007-7","sol":"0.1N NaCl"},{"code":"The electrode totally immersed was first polarized in the least noble passive region for 15min, then the potential was moved in the noble direction 50mV every 5min until the pitting potential was approximated and the current showed a marked increase.","metric":"Epit","value":458.429,"units":"mV(SCE)","doi":"10.1016/0010-938X(69)80007-7","sol":"0.1N NaCl"},{"code":"The electrode totally immersed was first polarized in the least noble passive region for 15min, then the potential was moved in the noble direction 50mV every 5min until the pitting potential was approximated and the current showed a marked increase.","metric":"Epit","value":431.709,"units":"mV(SCE)","doi":"10.1016/0010-938X(69)80007-7","sol":"0.1N NaCl"},{"code":"The electrode totally immersed was first polarized in the least noble passive region for 15min, then the potential was moved in the noble direction 50mV every 5min until the pitting potential was approximated and the current showed a marked increase.","metric":"Epit","value":112.275,"units":"mV(SCE)","doi":"10.1016/0010-938X(69)80007-7","sol":"0.1N NaCl"},{"code":"The electrode totally immersed was first polarized in the least noble passive region for 15min, then the potential was moved in the noble direction 50mV every 5min until the pitting potential was approximated and the current showed a marked increase.","metric":"Epit","value":132.923,"units":"mV(SCE)","doi":"10.1016/0010-938X(69)80007-7","sol":"0.1N NaCl"},{"code":"The electrode totally immersed was first polarized in the least noble passive region for 15min, then the potential was moved in the noble direction 50mV every 5min until the pitting potential was approximated and the current showed a marked increase.","metric":"Epit","value":340.615,"units":"mV(SCE)","doi":"10.1016/0010-938X(69)80007-7","sol":"0.1N NaCl"},{"code":"The electrode totally immersed was first polarized in the least noble passive region for 15min, then the potential was moved in the noble direction 50mV every 5min until the pitting potential was approximated and the current showed a marked increase.","metric":"Epit","value":297.241,"units":"mV(SCE)","doi":"10.1016/0010-938X(69)80007-7","sol":"0.1N NaBr"},{"code":"The electrode totally immersed was first polarized in the least noble passive region for 15min, then the potential was moved in the noble direction 50mV every 5min until the pitting potential was approximated and the current showed a marked increase.","metric":"Epit","value":306.824,"units":"mV(SCE)","doi":"10.1016/0010-938X(69)80007-7","sol":"0.1N NaBr"},{"code":"The electrode totally immersed was first polarized in the least noble passive region for 15min, then the potential was moved in the noble direction 50mV every 5min until the pitting potential was approximated and the current showed a marked increase.","metric":"Epit","value":386.781,"units":"mV(SCE)","doi":"10.1016/0010-938X(69)80007-7","sol":"0.1N NaBr"},{"code":"The electrode totally immersed was first polarized in the least noble passive region for 15min, then the potential was moved in the noble direction 50mV every 5min until the pitting potential was approximated and the current showed a marked increase.","metric":"Epit","value":212.221,"units":"mV(SCE)","doi":"10.1016/0010-938X(69)80007-7","sol":"0.1N NaBr"},{"code":"The electrode totally immersed was first polarized in the least noble passive region for 15min, then the potential was moved in the noble direction 50mV every 5min until the pitting potential was approximated and the current showed a marked increase.","metric":"Epit","value":190.569,"units":"mV(SCE)","doi":"10.1016/0010-938X(69)80007-7","sol":"0.1N NaBr"},{"code":"The electrode totally immersed was first polarized in the least noble passive region for 15min, then the potential was moved in the noble direction 50mV every 5min until the pitting potential was approximated and the current showed a marked increase.","metric":"Epit","value":189.306,"units":"mV(SCE)","doi":"10.1016/0010-938X(69)80007-7","sol":"0.1N NaBr"},{"code":"Some compositions were provided with \"~\" and \"<\" signs in the paper","metric":"Epit","value":29.0,"units":"mV(SCE)","doi":"10.5006/1.3580841","sol":"Deaerated 1 N NaCI"},{"code":"Some compositions were provided with \"~\" and \"<\" signs in the paper","metric":"Epit","value":93.0,"units":"mV(SCE)","doi":"10.5006/1.3580841","sol":"Deaerated 1 N NaCI"},{"code":"Some compositions were provided with \"~\" and \"<\" signs in the paper","metric":"Epit","value":317.0,"units":"mV(SCE)","doi":"10.5006/1.3580841","sol":"Deaerated 1 N NaCI"},{"code":"Some compositions were provided with \"~\" and \"<\" signs in the paper","metric":"Epit","value":267.0,"units":"mV(SCE)","doi":"10.5006/1.3580841","sol":"Deaerated 1 N NaCI"},{"code":"Some compositions were provided with \"~\" and \"<\" signs in the paper","metric":"Epit","value":325.0,"units":"mV(SCE)","doi":"10.5006/1.3580841","sol":"Deaerated 1 N NaCI"},{"code":"Some compositions were provided with \"~\" and \"<\" signs in the paper","metric":"Epit","value":405.0,"units":"mV(SCE)","doi":"10.5006/1.3580841","sol":"Deaerated 1 N NaCI"},{"code":"Some compositions were provided with \"~\" and \"<\" signs in the paper","metric":"Epit","value":404.0,"units":"mV(SCE)","doi":"10.5006/1.3580841","sol":"Deaerated 1 N NaCI"},{"code":"Some compositions were provided with \"~\" and \"<\" signs in the paper","metric":"Epit","value":105.0,"units":"mV(SCE)","doi":"10.5006/1.3580841","sol":"Deaerated 1 N NaCI"},{"code":"Some compositions were provided with \"~\" and \"<\" signs in the paper","metric":"Epit","value":112.0,"units":"mV(SCE)","doi":"10.5006/1.3580841","sol":"Deaerated 1 N NaCI"},{"code":"Some compositions were provided with \"~\" and \"<\" signs in the paper","metric":"Epit","value":198.0,"units":"mV(SCE)","doi":"10.5006/1.3580841","sol":"Deaerated 1 N NaCI"},{"code":"Some compositions were provided with \"~\" and \"<\" signs in the paper","metric":"Epit","value":163.0,"units":"mV(SCE)","doi":"10.5006/1.3580841","sol":"Deaerated 1 N NaCI"},{"code":"Some compositions were provided with \"~\" and \"<\" signs in the paper","metric":"Epit","value":398.0,"units":"mV(SCE)","doi":"10.5006/1.3580841","sol":"Deaerated 1 N NaCI"},{"code":"Some compositions were provided with \"~\" and \"<\" signs in the paper","metric":"Epit","value":16.0,"units":"mV(SCE)","doi":"10.5006/1.3580841","sol":"Deaerated 1 N NaCI"},{"code":"Some compositions were provided with \"~\" and \"<\" signs in the paper","metric":"Epit","value":249.0,"units":"mV(SCE)","doi":"10.5006/1.3580841","sol":"Deaerated 1 N NaCI"},{"code":"Some compositions were provided with \"~\" and \"<\" signs in the paper","metric":"Epit","value":605.0,"units":"mV(SCE)","doi":"10.5006/1.3580841","sol":"Deaerated 1 N NaCI"},{"code":"Some compositions were provided with \"~\" and \"<\" signs in the paper","metric":"Epit","value":456.0,"units":"mV(SCE)","doi":"10.5006/1.3580841","sol":"Deaerated 1 N NaCI"},{"code":"Some compositions were provided with \"~\" and \"<\" signs in the paper","metric":"Epit","value":2.0,"units":"mV(SCE)","doi":"10.5006/1.3580841","sol":"Deaerated 1 N NaCI"},{"code":"Some compositions were provided with \"~\" and \"<\" signs in the paper","metric":"Epit","value":-32.0,"units":"mV(SCE)","doi":"10.5006/1.3580841","sol":"Deaerated 1 N NaCI"},{"code":"Some compositions were provided with \"~\" and \"<\" signs in the paper","metric":"Epit","value":52.0,"units":"mV(SCE)","doi":"10.5006/1.3580841","sol":"Deaerated 1 N NaCI"},{"code":"Some compositions were provided with \"~\" and \"<\" signs in the paper","metric":"Epit","value":74.0,"units":"mV(SCE)","doi":"10.5006/1.3580841","sol":"Deaerated 1 N NaCI"},{"code":"Some compositions were provided with \"~\" and \"<\" signs in the paper","metric":"Epit","value":165.0,"units":"mV(SCE)","doi":"10.5006/1.3580841","sol":"Deaerated 1 N NaCI"},{"code":"Some compositions were provided with \"~\" and \"<\" signs in the paper","metric":"Epit","value":-8.0,"units":"mV(SCE)","doi":"10.5006/1.3580841","sol":"Deaerated 1 N NaCI"},{"code":"Some compositions were provided with \"~\" and \"<\" signs in the paper","metric":"Epit","value":268.0,"units":"mV(SCE)","doi":"10.5006/1.3580841","sol":"Deaerated 1 N NaCI"},{"code":"Some compositions were provided with \"~\" and \"<\" signs in the paper","metric":"Epit","value":-185.0,"units":"mV(SCE)","doi":"10.5006/1.3580841","sol":"0.5 NH CI + 1 N NaCI"},{"code":"Some compositions were provided with \"~\" and \"<\" signs in the paper","metric":"Epit","value":-155.0,"units":"mV(SCE)","doi":"10.5006/1.3580841","sol":"0.5 NH CI + 1 N NaCI"},{"code":"Some compositions were provided with \"~\" and \"<\" signs in the paper","metric":"Epit","value":-152.0,"units":"mV(SCE)","doi":"10.5006/1.3580841","sol":"0.5 NH CI + 1 N NaCI"},{"code":"Some compositions were provided with \"~\" and \"<\" signs in the paper","metric":"Epit","value":-88.0,"units":"mV(SCE)","doi":"10.5006/1.3580841","sol":"0.5 NH CI + 1 N NaCI"},{"code":"Some compositions were provided with \"~\" and \"<\" signs in the paper","metric":"Epit","value":149.0,"units":"mV(SCE)","doi":"10.5006/1.3580841","sol":"0.5 NH CI + 1 N NaCI"},{"code":"Some compositions were provided with \"~\" and \"<\" signs in the paper","metric":"Epit","value":145.0,"units":"mV(SCE)","doi":"10.5006/1.3580841","sol":"0.5 NH CI + 1 N NaCI"},{"code":"Some compositions were provided with \"~\" and \"<\" signs in the paper","metric":"Epit","value":281.0,"units":"mV(SCE)","doi":"10.5006/1.3580841","sol":"0.5 NH CI + 1 N NaCI"},{"code":"Pitting corrosion data is collected from plain breakdown potential in table II.","metric":"Epit","value":-65.0,"units":"mV(SCE)","doi":"10.1179/000705977798318973","sol":"0.6 M NaCl and 0.1M NaHCO3"},{"code":"Pitting corrosion data is collected from plain breakdown potential in table II.","metric":"Epit","value":-25.0,"units":"mV(SCE)","doi":"10.1179/000705977798318973","sol":"0.6 M NaCl and 0.1M NaHCO3"},{"code":"Pitting corrosion data is collected from plain breakdown potential in table II.","metric":"Epit","value":-40.0,"units":"mV(SCE)","doi":"10.1179/000705977798318973","sol":"0.6 M NaCl and 0.1M NaHCO3"},{"code":"Pitting corrosion data is collected from plain breakdown potential in table II.","metric":"Epit","value":-15.0,"units":"mV(SCE)","doi":"10.1179/000705977798318973","sol":"0.6 M NaCl and 0.1M NaHCO3"},{"code":"Pitting corrosion data is collected from plain breakdown potential in table II.","metric":"Epit","value":65.0,"units":"mV(SCE)","doi":"10.1179/000705977798318973","sol":"0.6 M NaCl and 0.1M NaHCO3"},{"code":"Pitting corrosion data is collected from plain breakdown potential in table II.","metric":"Epit","value":50.0,"units":"mV(SCE)","doi":"10.1179/000705977798318973","sol":"0.6 M NaCl and 0.1M NaHCO3"},{"code":"Pitting corrosion data is collected from plain breakdown potential in table II.","metric":"Epit","value":20.0,"units":"mV(SCE)","doi":"10.1179/000705977798318973","sol":"0.6 M NaCl and 0.1M NaHCO3"},{"code":"Pitting corrosion data is collected from plain breakdown potential in table II.","metric":"Epit","value":85.0,"units":"mV(SCE)","doi":"10.1179/000705977798318973","sol":"0.6 M NaCl and 0.1M NaHCO3"},{"code":"Pitting corrosion data is collected from plain breakdown potential in table II.","metric":"Epit","value":80.0,"units":"mV(SCE)","doi":"10.1179/000705977798318973","sol":"0.6 M NaCl and 0.1M NaHCO3"},{"code":"Pitting corrosion data is collected from plain breakdown potential in table II.","metric":"Epit","value":95.0,"units":"mV(SCE)","doi":"10.1179/000705977798318973","sol":"0.6 M NaCl and 0.1M NaHCO3"},{"code":"Pitting corrosion data is collected from plain breakdown potential in table II.","metric":"Epit","value":-30.0,"units":"mV(SCE)","doi":"10.1179/000705977798318973","sol":"0.6 M NaCl and 0.1M NaHCO3"},{"code":"Pitting corrosion data is collected from plain breakdown potential in table II.","metric":"Epit","value":50.0,"units":"mV(SCE)","doi":"10.1179/000705977798318973","sol":"0.6 M NaCl and 0.1M NaHCO3"},{"code":"Pitting corrosion data is collected from plain breakdown potential in table II.","metric":"Epit","value":-10.0,"units":"mV(SCE)","doi":"10.1179/000705977798318973","sol":"0.6 M NaCl and 0.1M NaHCO3"},{"code":"Pitting corrosion data is collected from plain breakdown potential in table II.","metric":"Epit","value":35.0,"units":"mV(SCE)","doi":"10.1179/000705977798318973","sol":"0.6 M NaCl and 0.1M NaHCO3"},{"code":"Pitting corrosion data is collected from plain breakdown potential in table II.","metric":"Epit","value":200.0,"units":"mV(SCE)","doi":"10.1179/000705977798318973","sol":"0.6 M NaCl and 0.1M NaHCO3"},{"code":"Pitting corrosion data is collected from plain breakdown potential in table II.","metric":"Epit","value":125.0,"units":"mV(SCE)","doi":"10.1179/000705977798318973","sol":"0.6 M NaCl and 0.1M NaHCO3"},{"code":"Pitting corrosion data is collected from plain breakdown potential in table II.","metric":"Epit","value":170.0,"units":"mV(SCE)","doi":"10.1179/000705977798318973","sol":"0.6 M NaCl and 0.1M NaHCO3"},{"code":"Pitting corrosion data is collected from plain breakdown potential in table II.","metric":"Epit","value":920.0,"units":"mV(SCE)","doi":"10.1179/000705977798318973","sol":"0.6 M NaCl and 0.1M NaHCO3"},{"code":"Pitting corrosion data is collected from plain breakdown potential in table II.","metric":"Epit","value":940.0,"units":"mV(SCE)","doi":"10.1179/000705977798318973","sol":"0.6 M NaCl and 0.1M NaHCO3"},{"code":"In the hot-forged condition the steels with 0.12, 0.25, and 0.35%N were austenitic, whereas those with 0.07 and 0.17% N contained austenite with a small amount of \ud835\udeff-ferrite (with an excess of Cr and relatively less Fe, Ni, and Mn than in the , \ud835\udefe phase). Some small second-phase particles also occurred. Electron microprobe analysis identified these particles as carbides (Me23C6 type) and carbonitrides (Me23C6 type). Pure nitrides were very rare. The X-ray analysis did not detect any a-phase in the materials under investigation.","metric":"Epit","value":245.478,"units":"mV(SCE)","doi":"10.5006/0010-9312-31.11.394","sol":"0.1 N H2SO4, 0.1N NaCl"},{"code":"In the hot-forged condition the steels with 0.12, 0.25, and 0.35%N were austenitic, whereas those with 0.07 and 0.17% N contained austenite with a small amount of \ud835\udeff-ferrite (with an excess of Cr and relatively less Fe, Ni, and Mn than in the , \ud835\udefe phase). Some small second-phase particles also occurred. Electron microprobe analysis identified these particles as carbides (Me23C6 type) and carbonitrides (Me23C6 type). Pure nitrides were very rare. The X-ray analysis did not detect any a-phase in the materials under investigation.","metric":"Epit","value":260.306,"units":"mV(SCE)","doi":"10.5006/0010-9312-31.11.394","sol":"0.1 N H2SO4, 0.1N NaCl"},{"code":"In the hot-forged condition the steels with 0.12, 0.25, and 0.35%N were austenitic, whereas those with 0.07 and 0.17% N contained austenite with a small amount of \ud835\udeff-ferrite (with an excess of Cr and relatively less Fe, Ni, and Mn than in the , \ud835\udefe phase). Some small second-phase particles also occurred. Electron microprobe analysis identified these particles as carbides (Me23C6 type) and carbonitrides (Me23C6 type). Pure nitrides were very rare. The X-ray analysis did not detect any a-phase in the materials under investigation.","metric":"Epit","value":108.474,"units":"mV(SCE)","doi":"10.5006/0010-9312-31.11.394","sol":"0.1 N H2SO4, 0.1N NaCl"},{"code":"In the hot-forged condition the steels with 0.12, 0.25, and 0.35%N were austenitic, whereas those with 0.07 and 0.17% N contained austenite with a small amount of \ud835\udeff-ferrite (with an excess of Cr and relatively less Fe, Ni, and Mn than in the , \ud835\udefe phase). Some small second-phase particles also occurred. Electron microprobe analysis identified these particles as carbides (Me23C6 type) and carbonitrides (Me23C6 type). Pure nitrides were very rare. The X-ray analysis did not detect any a-phase in the materials under investigation.","metric":"Epit","value":342.953,"units":"mV(SCE)","doi":"10.5006/0010-9312-31.11.394","sol":"0.1 N H2SO4, 0.1N NaCl"},{"code":"In the hot-forged condition the steels with 0.12, 0.25, and 0.35%N were austenitic, whereas those with 0.07 and 0.17% N contained austenite with a small amount of \ud835\udeff-ferrite (with an excess of Cr and relatively less Fe, Ni, and Mn than in the , \ud835\udefe phase). Some small second-phase particles also occurred. Electron microprobe analysis identified these particles as carbides (Me23C6 type) and carbonitrides (Me23C6 type). Pure nitrides were very rare. The X-ray analysis did not detect any a-phase in the materials under investigation.","metric":"Epit","value":453.809,"units":"mV(SCE)","doi":"10.5006/0010-9312-31.11.394","sol":"0.1 N H2SO4, 0.1N NaCl"},{"code":"In the hot-forged condition the steels with 0.12, 0.25, and 0.35%N were austenitic, whereas those with 0.07 and 0.17% N contained austenite with a small amount of \ud835\udeff-ferrite (with an excess of Cr and relatively less Fe, Ni, and Mn than in the , \ud835\udefe phase). Some small second-phase particles also occurred. Electron microprobe analysis identified these particles as carbides (Me23C6 type) and carbonitrides (Me23C6 type). Pure nitrides were very rare. The X-ray analysis did not detect any a-phase in the materials under investigation.","metric":"Epit","value":454.478,"units":"mV(SCE)","doi":"10.5006/0010-9312-31.11.394","sol":"0.1 N H2SO4, 0.05N NaCl"},{"code":"In the hot-forged condition the steels with 0.12, 0.25, and 0.35%N were austenitic, whereas those with 0.07 and 0.17% N contained austenite with a small amount of \ud835\udeff-ferrite (with an excess of Cr and relatively less Fe, Ni, and Mn than in the , \ud835\udefe phase). Some small second-phase particles also occurred. Electron microprobe analysis identified these particles as carbides (Me23C6 type) and carbonitrides (Me23C6 type). Pure nitrides were very rare. The X-ray analysis did not detect any a-phase in the materials under investigation.","metric":"Epit","value":410.531,"units":"mV(SCE)","doi":"10.5006/0010-9312-31.11.394","sol":"0.1 N H2SO4, 0.05N NaCl"},{"code":"In the hot-forged condition the steels with 0.12, 0.25, and 0.35%N were austenitic, whereas those with 0.07 and 0.17% N contained austenite with a small amount of \ud835\udeff-ferrite (with an excess of Cr and relatively less Fe, Ni, and Mn than in the , \ud835\udefe phase). Some small second-phase particles also occurred. Electron microprobe analysis identified these particles as carbides (Me23C6 type) and carbonitrides (Me23C6 type). Pure nitrides were very rare. The X-ray analysis did not detect any a-phase in the materials under investigation.","metric":"Epit","value":336.984,"units":"mV(SCE)","doi":"10.5006/0010-9312-31.11.394","sol":"0.1 N H2SO4, 0.05N NaCl"},{"code":"In the hot-forged condition the steels with 0.12, 0.25, and 0.35%N were austenitic, whereas those with 0.07 and 0.17% N contained austenite with a small amount of \ud835\udeff-ferrite (with an excess of Cr and relatively less Fe, Ni, and Mn than in the , \ud835\udefe phase). Some small second-phase particles also occurred. Electron microprobe analysis identified these particles as carbides (Me23C6 type) and carbonitrides (Me23C6 type). Pure nitrides were very rare. The X-ray analysis did not detect any a-phase in the materials under investigation.","metric":"Epit","value":698.859,"units":"mV(SCE)","doi":"10.5006/0010-9312-31.11.394","sol":"0.1 N H2SO4, 0.05N NaCl"},{"code":"In the hot-forged condition the steels with 0.12, 0.25, and 0.35%N were austenitic, whereas those with 0.07 and 0.17% N contained austenite with a small amount of \ud835\udeff-ferrite (with an excess of Cr and relatively less Fe, Ni, and Mn than in the , \ud835\udefe phase). Some small second-phase particles also occurred. Electron microprobe analysis identified these particles as carbides (Me23C6 type) and carbonitrides (Me23C6 type). Pure nitrides were very rare. The X-ray analysis did not detect any a-phase in the materials under investigation.","metric":"Epit","value":685.691,"units":"mV(SCE)","doi":"10.5006/0010-9312-31.11.394","sol":"0.1 N H2SO4, 0.05N NaCl"},{"code":"In the as-received specimens of the 18Cr-5Ni-0.03Mn steel, metallographic examination revealed the presence of martensite with some inclusions of \ud835\udeff-ferrite. As determined by X-ray analysis, the alloys with more than 5% Mn contained austenite and ferrite. No traces of \ud835\udf0e-phase were detected. The amount of \ud835\udeff-phase depended upon the steel composition.  The higher the Mn content was and the lower the C and the N contents were, the greater the amount of \ud835\udeff-phase present. However, heat-to-heat variations also very likely influenced the phase composition of the alloys under investigation. In all specimens, small particles of a foreign phase were detected. They were identified by electron probe analysis as carbides (presumably Me23C6).","metric":"Epit","value":505.826,"units":"mV(SCE)","doi":"10.5006/0010-9312-31.7.231","sol":"0.1 N H2SO4, 0.1N NaCl"},{"code":"In the as-received specimens of the 18Cr-5Ni-0.03Mn steel, metallographic examination revealed the presence of martensite with some inclusions of \ud835\udeff-ferrite. As determined by X-ray analysis, the alloys with more than 5% Mn contained austenite and ferrite. No traces of \ud835\udf0e-phase were detected. The amount of \ud835\udeff-phase depended upon the steel composition.  The higher the Mn content was and the lower the C and the N contents were, the greater the amount of \ud835\udeff-phase present. However, heat-to-heat variations also very likely influenced the phase composition of the alloys under investigation. In all specimens, small particles of a foreign phase were detected. They were identified by electron probe analysis as carbides (presumably Me23C6).","metric":"Epit","value":-144.348,"units":"mV(SCE)","doi":"10.5006/0010-9312-31.7.231","sol":"0.1 N H2SO4, 0.1N NaCl"},{"code":"In the as-received specimens of the 18Cr-5Ni-0.03Mn steel, metallographic examination revealed the presence
