Repository: jvnshirr-collab/pitcast

# PitCast

**An open, reproducible, uncertainty-quantified corrosion-screening console.**

PitCast is a browser-based tool for *screening-level* corrosion engineering: ranking
corrosion-resistant alloys for chloride pitting, estimating carbon-steel CO₂ ("sweet")
corrosion rates, checking sour-service acceptability against ISO 15156 / NACE MR0175,
and estimating the remaining strength of corroded pipe with ASME B31G. Every result
surfaces its governing equation, primary citation, calibration provenance, and
quantified uncertainty rather than hiding them.

It runs entirely client-side — no server, account, or telemetry — and ships with a

File: data/measurements.json (part 3 of 4)
of martensite with some inclusions of \ud835\udeff-ferrite. As determined by X-ray analysis, the alloys with more than 5% Mn contained austenite and ferrite. No traces of \ud835\udf0e-phase were detected. The amount of \ud835\udeff-phase depended upon the steel composition.  The higher the Mn content was and the lower the C and the N contents were, the greater the amount of \ud835\udeff-phase present. However, heat-to-heat variations also very likely influenced the phase composition of the alloys under investigation. In all specimens, small particles of a foreign phase were detected. They were identified by electron probe analysis as carbides (presumably Me23C6).","metric":"Epit","value":-175.707,"units":"mV(SCE)","doi":"10.5006/0010-9312-31.7.231","sol":"0.1 N H2SO4, 0.1N NaCl"},{"code":"In the as-received specimens of the 18Cr-5Ni-0.03Mn steel, metallographic examination revealed the presence of martensite with some inclusions of \ud835\udeff-ferrite. As determined by X-ray analysis, the alloys with more than 5% Mn contained austenite and ferrite. No traces of \ud835\udf0e-phase were detected. The amount of \ud835\udeff-phase depended upon the steel composition.  The higher the Mn content was and the lower the C and the N contents were, the greater the amount of \ud835\udeff-phase present. However, heat-to-heat variations also very likely influenced the phase composition of the alloys under investigation. In all specimens, small particles of a foreign phase were detected. They were identified by electron probe analysis as carbides (presumably Me23C6).","metric":"Epit","value":-144.348,"units":"mV(SCE)","doi":"10.5006/0010-9312-31.7.231","sol":"0.1 N H2SO4, 0.1N NaCl"},{"code":"In the as-received specimens of the 18Cr-5Ni-0.03Mn steel, metallographic examination revealed the presence of martensite with some inclusions of \ud835\udeff-ferrite. As determined by X-ray analysis, the alloys with more than 5% Mn contained austenite and ferrite. No traces of \ud835\udf0e-phase were detected. The amount of \ud835\udeff-phase depended upon the steel composition.  The higher the Mn content was and the lower the C and the N contents were, the greater the amount of \ud835\udeff-phase present. However, heat-to-heat variations also very likely influenced the phase composition of the alloys under investigation. In all specimens, small particles of a foreign phase were detected. They were identified by electron probe analysis as carbides (presumably Me23C6).","metric":"Epit","value":-144.348,"units":"mV(SCE)","doi":"10.5006/0010-9312-31.7.231","sol":"0.1 N H2SO4, 0.1N NaCl"},{"code":"In the as-received specimens of the 18Cr-5Ni-0.03Mn steel, metallographic examination revealed the presence of martensite with some inclusions of \ud835\udeff-ferrite. As determined by X-ray analysis, the alloys with more than 5% Mn contained austenite and ferrite. No traces of \ud835\udf0e-phase were detected. The amount of \ud835\udeff-phase depended upon the steel composition.  The higher the Mn content was and the lower the C and the N contents were, the greater the amount of \ud835\udeff-phase present. However, heat-to-heat variations also very likely influenced the phase composition of the alloys under investigation. In all specimens, small particles of a foreign phase were detected. They were identified by electron probe analysis as carbides (presumably Me23C6).","metric":"Epit","value":-167.345,"units":"mV(SCE)","doi":"10.5006/0010-9312-31.7.231","sol":"0.1 N H2SO4, 0.1N NaCl"},{"code":"In the as-received specimens of the 18Cr-5Ni-0.03Mn steel, metallographic examination revealed the presence of martensite with some inclusions of \ud835\udeff-ferrite. As determined by X-ray analysis, the alloys with more than 5% Mn contained austenite and ferrite. No traces of \ud835\udf0e-phase were detected. The amount of \ud835\udeff-phase depended upon the steel composition.  The higher the Mn content was and the lower the C and the N contents were, the greater the amount of \ud835\udeff-phase present. However, heat-to-heat variations also very likely influenced the phase composition of the alloys under investigation. In all specimens, small particles of a foreign phase were detected. They were identified by electron probe analysis as carbides (presumably Me23C6).","metric":"Epit","value":852.864,"units":"mV(SCE)","doi":"10.5006/0010-9312-31.7.231","sol":"0.1 N H2SO4, 0.05N NaCl"},{"code":"In the as-received specimens of the 18Cr-5Ni-0.03Mn steel, metallographic examination revealed the presence of martensite with some inclusions of \ud835\udeff-ferrite. As determined by X-ray analysis, the alloys with more than 5% Mn contained austenite and ferrite. No traces of \ud835\udf0e-phase were detected. The amount of \ud835\udeff-phase depended upon the steel composition.  The higher the Mn content was and the lower the C and the N contents were, the greater the amount of \ud835\udeff-phase present. However, heat-to-heat variations also very likely influenced the phase composition of the alloys under investigation. In all specimens, small particles of a foreign phase were detected. They were identified by electron probe analysis as carbides (presumably Me23C6).","metric":"Epit","value":700.251,"units":"mV(SCE)","doi":"10.5006/0010-9312-31.7.231","sol":"0.1 N H2SO4, 0.05N NaCl"},{"code":"In the as-received specimens of the 18Cr-5Ni-0.03Mn steel, metallographic examination revealed the presence of martensite with some inclusions of \ud835\udeff-ferrite. As determined by X-ray analysis, the alloys with more than 5% Mn contained austenite and ferrite. No traces of \ud835\udf0e-phase were detected. The amount of \ud835\udeff-phase depended upon the steel composition.  The higher the Mn content was and the lower the C and the N contents were, the greater the amount of \ud835\udeff-phase present. However, heat-to-heat variations also very likely influenced the phase composition of the alloys under investigation. In all specimens, small particles of a foreign phase were detected. They were identified by electron probe analysis as carbides (presumably Me23C6).","metric":"Epit","value":252.864,"units":"mV(SCE)","doi":"10.5006/0010-9312-31.7.231","sol":"0.1 N H2SO4, 0.05N NaCl"},{"code":"In the as-received specimens of the 18Cr-5Ni-0.03Mn steel, metallographic examination revealed the presence of martensite with some inclusions of \ud835\udeff-ferrite. As determined by X-ray analysis, the alloys with more than 5% Mn contained austenite and ferrite. No traces of \ud835\udf0e-phase were detected. The amount of \ud835\udeff-phase depended upon the steel composition.  The higher the Mn content was and the lower the C and the N contents were, the greater the amount of \ud835\udeff-phase present. However, heat-to-heat variations also very likely influenced the phase composition of the alloys under investigation. In all specimens, small particles of a foreign phase were detected. They were identified by electron probe analysis as carbides (presumably Me23C6).","metric":"Epit","value":252.864,"units":"mV(SCE)","doi":"10.5006/0010-9312-31.7.231","sol":"0.1 N H2SO4, 0.05N NaCl"},{"code":"In the as-received specimens of the 18Cr-5Ni-0.03Mn steel, metallographic examination revealed the presence of martensite with some inclusions of \ud835\udeff-ferrite. As determined by X-ray analysis, the alloys with more than 5% Mn contained austenite and ferrite. No traces of \ud835\udf0e-phase were detected. The amount of \ud835\udeff-phase depended upon the steel composition.  The higher the Mn content was and the lower the C and the N contents were, the greater the amount of \ud835\udeff-phase present. However, heat-to-heat variations also very likely influenced the phase composition of the alloys under investigation. In all specimens, small particles of a foreign phase were detected. They were identified by electron probe analysis as carbides (presumably Me23C6).","metric":"Epit","value":254.955,"units":"mV(SCE)","doi":"10.5006/0010-9312-31.7.231","sol":"0.1 N H2SO4, 0.05N NaCl"},{"code":"In the as-received specimens of the 18Cr-5Ni-0.03Mn steel, metallographic examination revealed the presence of martensite with some inclusions of \ud835\udeff-ferrite. As determined by X-ray analysis, the alloys with more than 5% Mn contained austenite and ferrite. No traces of \ud835\udf0e-phase were detected. The amount of \ud835\udeff-phase depended upon the steel composition.  The higher the Mn content was and the lower the C and the N contents were, the greater the amount of \ud835\udeff-phase present. However, heat-to-heat variations also very likely influenced the phase composition of the alloys under investigation. In all specimens, small particles of a foreign phase were detected. They were identified by electron probe analysis as carbides (presumably Me23C6).","metric":"Epit","value":250.774,"units":"mV(SCE)","doi":"10.5006/0010-9312-31.7.231","sol":"0.1 N H2SO4, 0.05N NaCl"},{"code":"no major difference between different sample in fig 1","metric":"Epit","value":860.69,"units":"mV(SCE)","doi":"10.1016/0010-938X(94)90021-3","sol":"0.5 M H2SO4"},{"code":"no major difference between different sample in fig 1, N<10ppm","metric":"Epit","value":860.69,"units":"mV(SCE)","doi":"10.1016/0010-938X(94)90021-3","sol":"0.5 M H2SO4"},{"code":"perform at room temperature","metric":"Epit","value":477.727,"units":"mV(SCE)","doi":"10.1016/S0010-938X(00)00074-3","sol":"1 M KCl"},{"code":"perform at room temperature","metric":"Epit","value":673.938,"units":"mV(SCE)","doi":"10.1016/S0010-938X(00)00074-3","sol":"1 M KCl"},{"code":"perform at room temperature","metric":"Epit","value":936.282,"units":"mV(SCE)","doi":"10.1016/S0010-938X(00)00074-3","sol":"1 M KCl"},{"code":"perform at room temperature","metric":"Epit","value":1168.832,"units":"mV(SCE)","doi":"10.1016/S0010-938X(00)00074-3","sol":"1 M KCl"},{"code":"perform at room temperature","metric":"Epit","value":440.0,"units":"mV(SCE)","doi":"10.1016/S0010-938X(00)00074-3","sol":"1 M KCl"},{"code":"perform at room temperature","metric":"Epit","value":203.355,"units":"mV(SCE)","doi":"10.1016/S0010-938X(00)00074-3","sol":"0.5 M HCl"},{"code":"perform at room temperature","metric":"Epit","value":254.095,"units":"mV(SCE)","doi":"10.1016/S0010-938X(00)00074-3","sol":"0.5 M HCl"},{"code":"perform at room temperature","metric":"Epit","value":304.877,"units":"mV(SCE)","doi":"10.1016/S0010-938X(00)00074-3","sol":"0.5 M HCl"},{"code":"perform at room temperature","metric":"Epit","value":345.684,"units":"mV(SCE)","doi":"10.1016/S0010-938X(00)00074-3","sol":"0.5 M HCl"},{"code":"no major difference between two samples","metric":"Epit","value":841.509,"units":"mV(SCE)","doi":"10.1016/0010-938X(96)00018-2","sol":"de-aerated 0.1 M HCI + 0.4 M NaCl"},{"code":"no major difference between two samples","metric":"Epit","value":841.509,"units":"mV(SCE)","doi":"10.1016/0010-938X(96)00018-2","sol":"de-aerated 0.1 M HCI + 0.4 M NaCl"},{"code":"cast alloy,  76 mm thick section, Ferritic-Austenitic Stainless Steel","metric":"Epit","value":860.0,"units":"mV(SCE)","doi":"10.1179/bcj.1979.14.3.167","sol":"3% NaCl"},{"code":"cast alloy,  76 mm thick section, Ferritic-Austenitic Stainless Steel","metric":"Epit","value":160.0,"units":"mV(SCE)","doi":"10.1179/bcj.1979.14.3.167","sol":"3% NaCl"},{"code":"18Cr-10Ni Stainless Steel (likely Type-304 S)","metric":"Epit","value":850.0,"units":"mV(SCE)","doi":"10.1002/maco.19740250106","sol":"1N H2SO4 (N2 purged)"},{"code":"17Cr-0Ni Stainless Steel (likely Type 430-SK)","metric":"Epit","value":600.0,"units":"mV(SCE)","doi":"10.1002/maco.19740250106","sol":"1N H2SO4 (N2 purged)"},{"code":"18Cr-10Ni-3Mo Stainless Steel","metric":"Epit","value":815.0,"units":"mV(SCE)","doi":"10.1002/maco.19740250106","sol":"1N H2SO4 (N2 purged)"},{"code":"29Ni-20Cr-3Mo-3.5Cu-1Nb High Alloy Stainless Steel","metric":"Epit","value":830.0,"units":"mV(SCE)","doi":"10.1002/maco.19740250106","sol":"1N H2SO4 (N2 purged)"},{"code":"18Cr-10Ni Stainless Steel (likely Type-304 S)","metric":"Epit","value":800.0,"units":"mV(SCE)","doi":"10.1002/maco.19740250106","sol":"1N H2SO4 (N2 purged)"},{"code":"18Cr-10Ni-3Mo Stainless Steel","metric":"Epit","value":870.0,"units":"mV(SCE)","doi":"10.1002/maco.19740250106","sol":"1N H2SO4 (N2 purged)"},{"code":"18Cr-10Ni-3Mo Stainless Steel","metric":"Epit","value":880.0,"units":"mV(SCE)","doi":"10.1002/maco.19740250106","sol":"1N H2SO4 (N2 purged)"},{"code":"18Cr-10Ni-3Mo-1Nb Stainless Steel","metric":"Epit","value":810.0,"units":"mV(SCE)","doi":"10.1002/maco.19740250106","sol":"1N H2SO4 (N2 purged)"},{"code":"18Cr-10Ni Stainless Steel (likely Type-304 S)","metric":"Epit","value":-50.0,"units":"mV(SCE)","doi":"10.1002/maco.19740250106","sol":"3% NaCl (N2 purged)"},{"code":"18Cr-10Ni-3Mo Stainless Steel","metric":"Epit","value":200.0,"units":"mV(SCE)","doi":"10.1002/maco.19740250106","sol":"3% NaCl (N2 purged)"},{"code":"Ferralium alloy","metric":"Epit","value":850.0,"units":"mV(SCE)","doi":"10.1002/maco.19740250106","sol":"3% NaCl (N2 purged)"},{"code":"Ferralium alloy","metric":"Epit","value":940.0,"units":"mV(SCE)","doi":"10.1002/maco.19740250106","sol":"10N H2SO4 (N2 purged)"},{"code":"Ferralium alloy","metric":"Epit","value":920.0,"units":"mV(SCE)","doi":"10.1002/maco.19740250106","sol":"3% NaCl (N2 purged)"},{"code":"Ferralium alloy","metric":"Epit","value":80.0,"units":"mV(SCE)","doi":"10.1002/maco.19740250106","sol":"3% NaCl (N2 purged)"},{"code":"Ferralium alloy","metric":"Epit","value":40.0,"units":"mV(SCE)","doi":"10.1002/maco.19740250106","sol":"3% NaCl (N2 purged)"},{"code":"Ferralium alloy 255","metric":"Epit","value":906.0,"units":"mV(SCE)","doi":"10.1002/maco.19830340105","sol":"3% NaCl"},{"code":"Ferralium alloy 255","metric":"Epit","value":406.0,"units":"mV(SCE)","doi":"10.1002/maco.19830340105","sol":"3% NaCl"},{"code":"Ferralium alloy 288","metric":"Epit","value":906.0,"units":"mV(SCE)","doi":"10.1002/maco.19830340105","sol":"3% NaCl"},{"code":"Ferralium alloy 288","metric":"Epit","value":806.0,"units":"mV(SCE)","doi":"10.1002/maco.19830340105","sol":"3% NaCl"},{"code":"Ferralium alloy 288","metric":"Epit","value":266.0,"units":"mV(SCE)","doi":"10.1002/maco.19830340105","sol":"3% NaCl"},{"code":"Cast 20-type","metric":"Epit","value":906.0,"units":"mV(SCE)","doi":"10.1002/maco.19830340105","sol":"3% NaCl"},{"code":"Cast 20-type","metric":"Epit","value":806.0,"units":"mV(SCE)","doi":"10.1002/maco.19830340105","sol":"3% NaCl"},{"code":"Cast 20-type","metric":"Epit","value":286.0,"units":"mV(SCE)","doi":"10.1002/maco.19830340105","sol":"3% NaCl"},{"code":"The electrodes were abraded to a final 3/0 emery paper, and pickled usually in 15% HNO3, 5% HF at 80 oC for 5 min to remove the cold worked surface.","metric":"Epit","value":137.0,"units":"mV(SCE)","doi":"10.1149/1.2411433","sol":"0.1N NaCl"},{"code":"The electrodes were abraded to a final 3/0 emery paper, and pickled usually in 15% HNO3, 5% HF at 80 oC for 5 min to remove the cold worked surface.","metric":"Epit","value":33.0,"units":"mV(SCE)","doi":"10.1149/1.2411433","sol":"0.1N NaCl"},{"code":"The electrodes were abraded to a final 3/0 emery paper, and pickled usually in 15% HNO3, 5% HF at 80 oC for 5 min to remove the cold worked surface.","metric":"Epit","value":58.0,"units":"mV(SCE)","doi":"10.1149/1.2411433","sol":"0.1N NaCl"},{"code":"The electrodes were abraded to a final 3/0 emery paper, and pickled usually in 15% HNO3, 5% HF at 80 oC for 5 min to remove the cold worked surface.","metric":"Epit","value":98.0,"units":"mV(SCE)","doi":"10.1149/1.2411433","sol":"0.1N NaCl"},{"code":"The electrodes were abraded to a final 3/0 emery paper, and pickled usually in 15% HNO3, 5% HF at 80 oC for 5 min to remove the cold worked surface.","metric":"Epit","value":162.0,"units":"mV(SCE)","doi":"10.1149/1.2411433","sol":"0.1N NaCl"},{"code":"The electrodes were abraded to a final 3/0 emery paper, and pickled usually in 15% HNO3, 5% HF at 80 oC for 5 min to remove the cold worked surface.","metric":"Epit","value":290.0,"units":"mV(SCE)","doi":"10.1149/1.2411433","sol":"0.1N NaCl"},{"code":"The electrodes were abraded to a final 3/0 emery paper, and pickled usually in 15% HNO3, 5% HF at 80 oC for 5 min to remove the cold worked surface.","metric":"Epit","value":481.0,"units":"mV(SCE)","doi":"10.1149/1.2411433","sol":"0.1N NaCl"},{"code":"The electrodes were abraded to a final 3/0 emery paper, and pickled usually in 15% HNO3, 5% HF at 80 oC for 5 min to remove the cold worked surface.","metric":"Epit","value":558.0,"units":"mV(SCE)","doi":"10.1149/1.2411433","sol":"0.1N NaCl"},{"code":"The electrodes were abraded to a final 3/0 emery paper, and pickled usually in 15% HNO3, 5% HF at 80 oC for 5 min to remove the cold worked surface.","metric":"Epit","value":253.0,"units":"mV(SCE)","doi":"10.1149/1.2411433","sol":"0.1N NaCl"},{"code":"The electrodes were abraded to a final 3/0 emery paper, and pickled usually in 15% HNO3, 5% HF at 80 oC for 5 min to remove the cold worked surface.","metric":"Epit","value":176.0,"units":"mV(SCE)","doi":"10.1149/1.2411433","sol":"0.1N NaCl"},{"code":"The electrodes were abraded to a final 3/0 emery paper, and pickled usually in 15% HNO3, 5% HF at 80 oC for 5 min to remove the cold worked surface.","metric":"Epit","value":139.0,"units":"mV(SCE)","doi":"10.1149/1.2411433","sol":"0.1N NaCl"},{"code":"The electrodes were abraded to a final 3/0 emery paper, and pickled usually in 15% HNO3, 5% HF at 80 oC for 5 min to remove the cold worked surface.","metric":"Epit","value":78.0,"units":"mV(SCE)","doi":"10.1149/1.2411433","sol":"0.1N NaCl"},{"code":"The electrodes were abraded to a final 3/0 emery paper, and pickled usually in 15% HNO3, 5% HF at 80 oC for 5 min to remove the cold worked surface.","metric":"Epit","value":179.0,"units":"mV(SCE)","doi":"10.1149/1.2411433","sol":"0.1N NaBr"},{"code":"The electrodes were abraded to a final 3/0 emery paper, and pickled usually in 15% HNO3, 5% HF at 80 oC for 5 min to remove the cold worked surface.","metric":"Epit","value":68.0,"units":"mV(SCE)","doi":"10.1149/1.2411433","sol":"0.1N NaBr"},{"code":"The electrodes were abraded to a final 3/0 emery paper, and pickled usually in 15% HNO3, 5% HF at 80 oC for 5 min to remove the cold worked surface.","metric":"Epit","value":295.0,"units":"mV(SCE)","doi":"10.1149/1.2411433","sol":"0.1N NaBr"},{"code":"The electrodes were abraded to a final 3/0 emery paper, and pickled usually in 15% HNO3, 5% HF at 80 oC for 5 min to remove the cold worked surface.","metric":"Epit","value":281.0,"units":"mV(SCE)","doi":"10.1149/1.2411433","sol":"0.1N NaBr"},{"code":"The electrodes were abraded to a final 3/0 emery paper, and pickled usually in 15% HNO3, 5% HF at 80 oC for 5 min to remove the cold worked surface.","metric":"Epit","value":265.0,"units":"mV(SCE)","doi":"10.1149/1.2411433","sol":"0.1N NaBr"},{"code":"The electrodes were abraded to a final 3/0 emery paper, and pickled usually in 15% HNO3, 5% HF at 80 oC for 5 min to remove the cold worked surface.","metric":"Epit","value":226.0,"units":"mV(SCE)","doi":"10.1149/1.2411433","sol":"0.1N NaBr"},{"code":"The electrodes for the potentiodynamic studies were mounted in acrylic plastic, the exposed surface (0.5 by 0.6 cm) always being a longitudinal section parallel to the rolled surface. The exposed surface was polished using standard metallographic techniques, ending with a distilled water slurry of 0.3~ alumina. For the pitting potential measurements, the electrode surface was masked with electroplaters tape (Scotch 470), except for a circular area 0.36 cm in diameter.","metric":"Epit","value":180.0,"units":"mV(SCE)","doi":"10.1149/1.2411967","sol":"0.1N HCl"},{"code":"The electrodes for the potentiodynamic studies were mounted in acrylic plastic, the exposed surface (0.5 by 0.6 cm) always being a longitudinal section parallel to the rolled surface. The exposed surface was polished using standard metallographic techniques, ending with a distilled water slurry of 0.3~ alumina. For the pitting potential measurements, the electrode surface was masked with electroplaters tape (Scotch 470), except for a circular area 0.36 cm in diameter.","metric":"Epit","value":190.0,"units":"mV(SCE)","doi":"10.1149/1.2411967","sol":"0.1N HCl"},{"code":"The electrodes for the potentiodynamic studies were mounted in acrylic plastic, the exposed surface (0.5 by 0.6 cm) always being a longitudinal section parallel to the rolled surface. The exposed surface was polished using standard metallographic techniques, ending with a distilled water slurry of 0.3~ alumina. For the pitting potential measurements, the electrode surface was masked with electroplaters tape (Scotch 470), except for a circular area 0.36 cm in diameter.","metric":"Epit","value":260.0,"units":"mV(SCE)","doi":"10.1149/1.2411967","sol":"0.1N HCl"},{"code":"The electrodes for the potentiodynamic studies were mounted in acrylic plastic, the exposed surface (0.5 by 0.6 cm) always being a longitudinal section parallel to the rolled surface. The exposed surface was polished using standard metallographic techniques, ending with a distilled water slurry of 0.3~ alumina. For the pitting potential measurements, the electrode surface was masked with electroplaters tape (Scotch 470), except for a circular area 0.36 cm in diameter.","metric":"Epit","value":320.0,"units":"mV(SCE)","doi":"10.1149/1.2411967","sol":"0.1N HCl"},{"code":"18%Cr-2%Mo-0.11%Ni. The Cr, Mo, C, Si, and N content was not analyzed, but assumed to be in the range of the series. The electrodes for the potentiodynamic studies were mounted in acrylic plastic, the exposed surface (0.5 by 0.6 cm) always being a longitudinal section parallel to the rolled surface. The exposed surface was polished using standard metallographic techniques, ending with a distilled water slurry of 0.3~ alumina. For the pitting potential measurements, the electrode surface was masked with electroplaters tape (Scotch 470), except for a circular area 0.36 cm in diameter.","metric":"Epit","value":310.0,"units":"mV(SCE)","doi":"10.1149/1.2411967","sol":"0.1N HCl"},{"code":"18%Cr-2%Mo-0.62%Ni. The Cr, Mo, C, Si, and N content was not analyzed, but assumed to be in the range of the series. The electrodes for the potentiodynamic studies were mounted in acrylic plastic, the exposed surface (0.5 by 0.6 cm) always being a longitudinal section parallel to the rolled surface. The exposed surface was polished using standard metallographic techniques, ending with a distilled water slurry of 0.3~ alumina. For the pitting potential measurements, the electrode surface was masked with electroplaters tape (Scotch 470), except for a circular area 0.36 cm in diameter.","metric":"Epit","value":350.0,"units":"mV(SCE)","doi":"10.1149/1.2411967","sol":"0.1N HCl"},{"code":"18%Cr-2%Mo-1.08%Ni. The electrodes for the potentiodynamic studies were mounted in acrylic plastic, the exposed surface (0.5 by 0.6 cm) always being a longitudinal section parallel to the rolled surface. The exposed surface was polished using standard metallographic techniques, ending with a distilled water slurry of 0.3~ alumina. For the pitting potential measurements, the electrode surface was masked with electroplaters tape (Scotch 470), except for a circular area 0.36 cm in diameter.","metric":"Epit","value":340.0,"units":"mV(SCE)","doi":"10.1149/1.2411967","sol":"0.1N HCl"},{"code":"18%Cr-2%Mo-1.86%Ti. The Cr, Mo, C, Si, and N content was not analyzed, but assumed to be in the range of the series. The electrodes for the potentiodynamic studies were mounted in acrylic plastic, the exposed surface (0.5 by 0.6 cm) always being a longitudinal section parallel to the rolled surface. The exposed surface was polished using standard metallographic techniques, ending with a distilled water slurry of 0.3~ alumina. For the pitting potential measurements, the electrode surface was masked with electroplaters tape (Scotch 470), except for a circular area 0.36 cm in diameter.","metric":"Epit","value":630.0,"units":"mV(SCE)","doi":"10.1149/1.2411967","sol":"0.1N HCl"},{"code":"18%Cr-2%Mo-1.75%Ti-2.08%Ni. The Cr, Mo, C, Si, and N content was not analyzed, but assumed to be in the range of the series. The electrodes for the potentiodynamic studies were mounted in acrylic plastic, the exposed surface (0.5 by 0.6 cm) always being a longitudinal section parallel to the rolled surface. The exposed surface was polished using standard metallographic techniques, ending with a distilled water slurry of 0.3~ alumina. For the pitting potential measurements, the electrode surface was masked with electroplaters tape (Scotch 470), except for a circular area 0.36 cm in diameter.","metric":"Epit","value":620.0,"units":"mV(SCE)","doi":"10.1149/1.2411967","sol":"0.1N HCl"},{"code":"None","metric":"Epit","value":400.0,"units":"mV(SCE)","doi":"10.5006/0010-9312-20.5.166t","sol":"0.1N NaCl"},{"code":"None","metric":"Epit","value":279.0,"units":"mV(SCE)","doi":"10.5006/0010-9312-20.5.166t","sol":"0.1N NaCl"},{"code":"None","metric":"Epit","value":395.0,"units":"mV(SCE)","doi":"10.5006/0010-9312-20.5.166t","sol":"0.1N NaCl"},{"code":"None","metric":"Epit","value":535.0,"units":"mV(SCE)","doi":"10.5006/0010-9312-20.5.166t","sol":"0.1N NaCl"},{"code":"None","metric":"Epit","value":617.0,"units":"mV(SCE)","doi":"10.5006/0010-9312-20.5.166t","sol":"0.1N NaCl"},{"code":"None","metric":"Epit","value":418.0,"units":"mV(SCE)","doi":"10.5006/0010-9312-20.5.166t","sol":"0.1N NaCl"},{"code":"None","metric":"Epit","value":446.0,"units":"mV(SCE)","doi":"10.5006/0010-9312-20.5.166t","sol":"0.1N NaCl"},{"code":"None","metric":"Epit","value":407.0,"units":"mV(SCE)","doi":"10.5006/0010-9312-20.5.166t","sol":"0.1N NaCl"},{"code":"None","metric":"Epit","value":475.0,"units":"mV(SCE)","doi":"10.5006/0010-9312-20.5.166t","sol":"0.1N NaCl"},{"code":"None","metric":"Epit","value":405.0,"units":"mV(SCE)","doi":"10.5006/0010-9312-20.5.166t","sol":"0.1N NaCl"},{"code":"None","metric":"Epit","value":457.0,"units":"mV(SCE)","doi":"10.5006/0010-9312-20.5.166t","sol":"0.1N NaCl"},{"code":"None","metric":"Epit","value":956.0,"units":"mV(SCE)","doi":"10.5006/0010-9312-20.5.166t","sol":"0.1N NaCl"},{"code":"None","metric":"Epit","value":329.0,"units":"mV(SCE)","doi":"10.5006/0010-9312-20.5.166t","sol":"0.1N NaCl"},{"code":"None","metric":"Epit","value":393.0,"units":"mV(SCE)","doi":"10.5006/0010-9312-20.5.166t","sol":"0.1N NaCl"},{"code":"None","metric":"Epit","value":446.0,"units":"mV(SCE)","doi":"10.5006/0010-9312-20.5.166t","sol":"0.1N NaCl"},{"code":"None","metric":"Epit","value":386.0,"units":"mV(SCE)","doi":"10.5006/0010-9312-20.5.166t","sol":"0.1N NaCl"},{"code":"None","metric":"Epit","value":376.0,"units":"mV(SCE)","doi":"10.5006/0010-9312-20.5.166t","sol":"0.1N NaCl"},{"code":"None","metric":"Epit","value":375.0,"units":"mV(SCE)","doi":"10.5006/0010-9312-20.5.166t","sol":"0.1N NaCl"},{"code":"None","metric":"Epit","value":373.0,"units":"mV(SCE)","doi":"10.5006/0010-9312-20.5.166t","sol":"0.1N NaCl"},{"code":"None","metric":"Epit","value":326.0,"units":"mV(SCE)","doi":"10.5006/0010-9312-20.5.166t","sol":"0.1N NaCl"},{"code":"None","metric":"Epit","value":355.0,"units":"mV(SCE)","doi":"10.5006/0010-9312-20.5.166t","sol":"0.1N NaCl"},{"code":"None","metric":"Epit","value":415.0,"units":"mV(SCE)","doi":"10.5006/0010-9312-20.5.166t","sol":"0.1N NaCl"},{"code":"None","metric":"Epit","value":566.0,"units":"mV(SCE)","doi":"10.5006/0010-9312-20.5.166t","sol":"0.1N NaCl"},{"code":"None","metric":"Epit","value":500.0,"units":"mV(SCE)","doi":"10.5006/0010-9312-20.5.166t","sol":"0.1N NaCl"},{"code":"None","metric":"Epit","value":415.0,"units":"mV(SCE)","doi":"10.5006/0010-9312-20.5.166t","sol":"0.1N NaCl"},{"code":"test area 0.07 cm2; 0.3 um surface finish","metric":"Epit","value":640.0,"units":"mV(SCE)","doi":"10.1149/1.2410923","sol":"deaerated  0.1N HCl"},{"code":"test area 0.07 cm2; 0.3 um surface finish","metric":"Epit","value":390.0,"units":"mV(SCE)","doi":"10.1149/1.2410923","sol":"deaerated  0.1N HCl"},{"code":"test area 0.07 cm2; 0.3 um surface finish","metric":"Epit","value":430.0,"units":"mV(SCE)","doi":"10.1149/1.2410923","sol":"deaerated 1M NaCl"},{"code":"test area 0.07 cm2; 0.3 um surface finish","metric":"Epit","value":470.0,"units":"mV(SCE)","doi":"10.1149/1.2410923","sol":"deaerated 1M NaCl"},{"code":"test area 0.07 cm2; 0.3 um surface finish","metric":"Epit","value":510.0,"units":"mV(SCE)","doi":"10.1149/1.2410923","sol":"deaerated 1M NaCl"},{"code":"test area 0.07 cm2; 0.3 um surface finish","metric":"Epit","value":655.0,"units":"mV(SCE)","doi":"10.1149/1.2410923","sol":"deaerated 1M NaCl"},{"code":"None","metric":"Epit","value":152.0,"units":"mV(SCE)","doi":"10.5006/0010-9312-30.11.381","sol":"deaerated synthetic sea water"},{"code":"None","metric":"Epit","value":190.0,"units":"mV(SCE)","doi":"10.5006/0010-9312-30.11.381","sol":"deaerated synthetic sea water"},{"code":"None","metric":"Epit","value":286.0,"units":"mV(SCE)","doi":"10.5006/0010-9312-30.11.381","sol":"deaerated synthetic sea water"},{"code":"None","metric":"Epit","value":140.0,"units":"mV(SCE)","doi":"10.5006/0010-9312-30.11.381","sol":"deaerated synthetic sea water"},{"code":"None","metric":"Epit","value":238.0,"units":"mV(SCE)","doi":"10.5006/0010-9312-30.11.381","sol":"deaerated synthetic sea water"},{"code":"None","metric":"Epit","value":218.0,"units":"mV(SCE)","doi":"10.5006/0010-9312-30.11.381","sol":"deaerated synthetic sea water"},{"code":"None","metric":"Epit","value":276.0,"units":"mV(SCE)","doi":"10.5006/0010-9312-30.11.381","sol":"deaerated synthetic sea water"},{"code":"None","metric":"Epit","value":256.0,"units":"mV(SCE)","doi":"10.5006/0010-9312-30.11.381","sol":"deaerated synthetic sea water"},{"code":"None","metric":"Epit","value":182.0,"units":"mV(SCE)","doi":"10.5006/0010-9312-30.11.381","sol":"deaerated synthetic sea water"},{"code":"None","metric":"Epit","value":220.0,"units":"mV(SCE)","doi":"10.5006/0010-9312-30.11.381","sol":"deaerated synthetic sea water"},{"code":"None","metric":"Epit","value":238.0,"units":"mV(SCE)","doi":"10.5006/0010-9312-30.11.381","sol":"deaerated synthetic sea water"},{"code":"None","metric":"Epit","value":142.0,"units":"mV(SCE)","doi":"10.5006/0010-9312-30.11.381","sol":"deaerated synthetic sea water"},{"code":"None","metric":"Epit","value":165.0,"units":"mV(SCE)","doi":"10.5006/0010-9312-30.11.381","sol":"deaerated synthetic sea water"},{"code":"None","metric":"Epit","value":174.0,"units":"mV(SCE)","doi":"10.5006/0010-9312-30.11.381","sol":"deaerated synthetic sea water"},{"code":"None","metric":"Epit","value":95.0,"units":"mV(SCE)","doi":"10.5006/0010-9312-30.11.381","sol":"deaerated synthetic sea water"},{"code":"None","metric":"Epit","value":230.0,"units":"mV(SCE)","doi":"10.5006/0010-9312-30.11.381","sol":"deaerated synthetic sea water"},{"code":"None","metric":"Epit","value":185.0,"units":"mV(SCE)","doi":"10.5006/0010-9312-30.11.381","sol":"deaerated synthetic sea water"},{"code":"None","metric":"Epit","value":270.0,"units":"mV(SCE)","doi":"10.5006/0010-9312-30.11.381","sol":"deaerated synthetic sea water"},{"code":"None","metric":"Epit","value":248.0,"units":"mV(SCE)","doi":"10.5006/0010-9312-30.11.381","sol":"deaerated synthetic sea water"},{"code":"None","metric":"Epit","value":165.0,"units":"mV(SCE)","doi":"10.5006/0010-9312-30.11.381","sol":"deaerated synthetic sea water"},{"code":"None","metric":"Epit","value":205.0,"units":"mV(SCE)","doi":"10.5006/0010-9312-30.11.381","sol":"deaerated synthetic sea water"},{"code":"None","metric":"Epit","value":152.0,"units":"mV(SCE)","doi":"10.5006/0010-9312-30.11.381","sol":"deaerated synthetic sea water"},{"code":"None","metric":"Epit","value":174.0,"units":"mV(SCE)","doi":"10.5006/0010-9312-30.11.381","sol":"deaerated synthetic sea water"},{"code":"None","metric":"Epit","value":136.0,"units":"mV(SCE)","doi":"10.5006/0010-9312-30.11.381","sol":"deaerated synthetic sea water"},{"code":"None","metric":"Epit","value":184.0,"units":"mV(SCE)","doi":"10.5006/0010-9312-30.11.381","sol":"deaerated synthetic sea water"},{"code":"None","metric":"Epit","value":194.0,"units":"mV(SCE)","doi":"10.5006/0010-9312-30.11.381","sol":"deaerated synthetic sea water"},{"code":"None","metric":"Epit","value":133.5,"units":"mV(SCE)","doi":"10.5006/0010-9312-30.11.381","sol":"deaerated synthetic sea water"},{"code":"None","metric":"Epit","value":192.0,"units":"mV(SCE)","doi":"10.5006/0010-9312-30.11.381","sol":"deaerated synthetic sea water"},{"code":"None","metric":"Epit","value":262.0,"units":"mV(SCE)","doi":"10.5006/0010-9312-30.11.381","sol":"deaerated synthetic sea water"},{"code":"None","metric":"Epit","value":226.0,"units":"mV(SCE)","doi":"10.5006/0010-9312-30.11.381","sol":"deaerated synthetic sea water"},{"code":"None","metric":"Epit","value":194.0,"units":"mV(SCE)","doi":"10.5006/0010-9312-30.11.381","sol":"deaerated synthetic sea water"},{"code":"None","metric":"Epit","value":284.0,"units":"mV(SCE)","doi":"10.5006/0010-9312-30.11.381","sol":"deaerated synthetic sea water"},{"code":"None","metric":"Epit","value":306.0,"units":"mV(SCE)","doi":"10.5006/0010-9312-30.11.381","sol":"deaerated synthetic sea water"},{"code":"None","metric":"Epit","value":230.0,"units":"mV(SCE)","doi":"10.5006/0010-9312-30.11.381","sol":"deaerated synthetic sea water"},{"code":"None","metric":"Epit","value":225.0,"units":"mV(SCE)","doi":"10.5006/0010-9312-30.11.381","sol":"deaerated synthetic sea water"},{"code":"None","metric":"Epit","value":240.0,"units":"mV(SCE)","doi":"10.5006/0010-9312-30.11.381","sol":"deaerated synthetic sea water"},{"code":"None","metric":"Epit","value":342.0,"units":"mV(SCE)","doi":"10.5006/0010-9312-30.11.381","sol":"deaerated synthetic sea water"},{"code":"None","metric":"Epit","value":310.0,"units":"mV(SCE)","doi":"10.5006/0010-9312-30.11.381","sol":"deaerated synthetic sea water"},{"code":"None","metric":"Epit","value":145.0,"units":"mV(SCE)","doi":"10.5006/0010-9312-30.11.381","sol":"deaerated synthetic sea water"},{"code":"None","metric":"Epit","value":108.0,"units":"mV(SCE)","doi":"10.5006/0010-9312-30.11.381","sol":"deaerated synthetic sea water"},{"code":"None","metric":"Epit","value":178.0,"units":"mV(SCE)","doi":"10.5006/0010-9312-30.11.381","sol":"deaerated synthetic sea water"},{"code":"None","metric":"Epit","value":186.0,"units":"mV(SCE)","doi":"10.5006/0010-9312-30.11.381","sol":"deaerated synthetic sea water"},{"code":"None","metric":"Epit","value":98.0,"units":"mV(SCE)","doi":"10.5006/0010-9312-30.11.381","sol":"deaerated synthetic sea water"},{"code":"None","metric":"Epit","value":170.0,"units":"mV(SCE)","doi":"10.5006/0010-9312-30.11.381","sol":"deaerated synthetic sea water"},{"code":"None","metric":"Epit","value":232.0,"units":"mV(SCE)","doi":"10.5006/0010-9312-30.11.381","sol":"deaerated synthetic sea water"},{"code":"None","metric":"Epit","value":215.0,"units":"mV(SCE)","doi":"10.5006/0010-9312-30.11.381","sol":"deaerated synthetic sea water"},{"code":"None","metric":"Epit","value":192.0,"units":"mV(SCE)","doi":"10.5006/0010-9312-30.11.381","sol":"deaerated synthetic sea water"},{"code":"None","metric":"Epit","value":165.0,"units":"mV(SCE)","doi":"10.5006/0010-9312-30.11.381","sol":"deaerated synthetic sea water"},{"code":"None","metric":"Epit","value":272.0,"units":"mV(SCE)","doi":"10.5006/0010-9312-30.11.381","sol":"deaerated synthetic sea water"},{"code":"None","metric":"Epit","value":222.0,"units":"mV(SCE)","doi":"10.5006/0010-9312-30.11.381","sol":"deaerated synthetic sea water"},{"code":"None","metric":"Epit","value":174.0,"units":"mV(SCE)","doi":"10.5006/0010-9312-30.11.381","sol":"deaerated synthetic sea water"},{"code":"None","metric":"Epit","value":235.0,"units":"mV(SCE)","doi":"10.5006/0010-9312-30.11.381","sol":"deaerated synthetic sea water"},{"code":"None","metric":"Epit","value":268.0,"units":"mV(SCE)","doi":"10.5006/0010-9312-30.11.381","sol":"deaerated synthetic sea water"},{"code":"None","metric":"Epit","value":298.0,"units":"mV(SCE)","doi":"10.5006/0010-9312-30.11.381","sol":"deaerated synthetic sea water"},{"code":"Data was extracted fromTable VI","metric":"Epit","value":300.0,"units":"mV(SCE)","doi":"10.1149/1.2403512","sol":"1M NaCl"},{"code":"Data was extracted fromTable VI","metric":"Epit","value":300.0,"units":"mV(SCE)","doi":"10.1149/1.2403512","sol":"1M NaCl"},{"code":"Data was extracted fromTable VI","metric":"Epit","value":540.0,"units":"mV(SCE)","doi":"10.1149/1.2403512","sol":"1M NaCl"},{"code":"Data was extracted from Fig. 2","metric":"Epit","value":260.0,"units":"mV(SCE)","doi":"10.1149/1.2403512","sol":"1M NaCl"},{"code":"Data was extracted from Fig. 2","metric":"Epit","value":45.0,"units":"mV(SCE)","doi":"10.1149/1.2403512","sol":"1M NaCl"},{"code":"Data was extracted from Fig. 2","metric":"Epit","value":-10.0,"units":"mV(SCE)","doi":"10.1149/1.2403512","sol":"1M NaCl"},{"code":"Data was extracted from Fig. 2","metric":"Epit","value":-165.0,"units":"mV(SCE)","doi":"10.1149/1.2403512","sol":"1M NaCl"},{"code":"Data was extracted from Fig. 4","metric":"Epit","value":330.0,"units":"mV(SCE)","doi":"10.1149/1.2403512","sol":"1M NaBr"},{"code":"Data was extracted from Fig. 4","metric":"Epit","value":240.0,"units":"mV(SCE)","doi":"10.1149/1.2403512","sol":"1M NaBr"},{"code":"Data was extracted from Fig. 4","metric":"Epit","value":132.5,"units":"mV(SCE)","doi":"10.1149/1.2403512","sol":"1M NaBr"},{"code":"UNS S30100, Test solutions were deaerated by nitrogen","metric":"Epit","value":63.0,"units":"mV(SCE)","doi":"10.5006/1.3585076","sol":"0.6M NaCl"},{"code":"UNS S31600, Test solutions were deaerated by nitrogen","metric":"Epit","value":168.0,"units":"mV(SCE)","doi":"10.5006/1.3585076","sol":"0.6M NaCl"},{"code":"UNS N08904, Test solutions were deaerated by nitrogen","metric":"Epit","value":620.0,"units":"mV(SCE)","doi":"10.5006/1.3585076","sol":"0.6M NaCl"},{"code":"UNS S31254 Heat 2, Test solutions were deaerated by nitrogen, Two heats of\nUNS S31254 materials were tested because Heat 1 material was\nfound to contain a significant quantity of titanium-rich inclusions,\nand was thus metallographically less clean than Heat 2 material. Nominal values for all in composition.","metric":"Epit","value":1028.0,"units":"mV(SCE)","doi":"10.5006/1.3585076","sol":"0.6M NaCl"},{"code":"UNS S30100, Test solutions were deaerated by nitrogen","metric":"Epit","value":273.0,"units":"mV(SCE)","doi":"10.5006/1.3585076","sol":"0.6M NaBr"},{"code":"UNS S31600, Test solutions were deaerated by nitrogen","metric":"Epit","value":330.0,"units":"mV(SCE)","doi":"10.5006/1.3585076","sol":"0.6M NaBr"},{"code":"UNS N08904, Test solutions were deaerated by nitrogen","metric":"Epit","value":476.0,"units":"mV(SCE)","doi":"10.5006/1.3585076","sol":"0.6M NaBr"},{"code":"UNS S31254 Heat 2, Test solutions were deaerated by nitrogen, Two heats of\nUNS S31254 materials were tested because Heat 1 material was\nfound to contain a significant quantity of titanium-rich inclusions,\nand was thus metallographically less clean than Heat 2 material. Nominal values for all in composition.","metric":"Epit","value":620.0,"units":"mV(SCE)","doi":"10.5006/1.3585076","sol":"0.6M NaBr"},{"code":"28% Cr Duplex stainless steel, pitting potentital measured by potential sweep method, Cl conc is estimated","metric":"Epit","value":1010.0,"units":"mV(SCE)","doi":null,"sol":"synthetic sea water"},{"code":"28% Cr Duplex stainless steel, pitting potentital measured by potential sweep method, Cl conc is estimated","metric":"Epit","value":1020.0,"units":"mV(SCE)","doi":null,"sol":"synthetic sea water"},{"code":"28% Cr Duplex stainless steel, pitting potentital measured by potential sweep method, Cl conc is estimated","metric":"Epit","value":850.0,"units":"mV(SCE)","doi":null,"sol":"synthetic sea water"},{"code":"Super-ferritic stainless steel,pitting potentital measured by potential sweep method, Cl conc is estimated","metric":"Epit","value":1010.0,
