Repository: jvnshirr-collab/pitcast

# PitCast

**An open, reproducible, uncertainty-quantified corrosion-screening console.**

PitCast is a browser-based tool for *screening-level* corrosion engineering: ranking
corrosion-resistant alloys for chloride pitting, estimating carbon-steel CO₂ ("sweet")
corrosion rates, checking sour-service acceptability against ISO 15156 / NACE MR0175,
and estimating the remaining strength of corroded pipe with ASME B31G. Every result
surfaces its governing equation, primary citation, calibration provenance, and
quantified uncertainty rather than hiding them.

It runs entirely client-side — no server, account, or telemetry — and ships with a

File: data/measurements.json (part 4 of 4)
"units":"mV(SCE)","doi":null,"sol":"synthetic sea water"},{"code":"Super-ferritic stainless steel,pitting potentital measured by potential sweep method, Cl conc is estimated","metric":"Epit","value":1010.0,"units":"mV(SCE)","doi":null,"sol":"synthetic sea water"},{"code":"Super-ferritic stainless steel,pitting potentital measured by potential sweep method, Cl conc is estimated","metric":"Epit","value":493.0,"units":"mV(SCE)","doi":null,"sol":"synthetic sea water"},{"code":"Super-austenitic stainless steel,pitting potentital measured by potential sweep method, Cl conc is estimated","metric":"Epit","value":1000.0,"units":"mV(SCE)","doi":null,"sol":"synthetic sea water"},{"code":"Super-austenitic stainless steel,pitting potentital measured by potential sweep method, Cl conc is estimated","metric":"Epit","value":1010.0,"units":"mV(SCE)","doi":null,"sol":"synthetic sea water"},{"code":"Super-austenitic stainless steel,pitting potentital measured by potential sweep method, Cl conc is estimated","metric":"Epit","value":782.0,"units":"mV(SCE)","doi":null,"sol":"synthetic sea water"},{"code":"25% Cr Duplex stainless steel, pitting potentital measured by potential sweep method, Cl conc is estimated","metric":"Epit","value":1010.0,"units":"mV(SCE)","doi":null,"sol":"synthetic sea water"},{"code":"25% Cr Duplex stainless steel, pitting potentital measured by potential sweep method, Cl conc is estimated","metric":"Epit","value":330.0,"units":"mV(SCE)","doi":null,"sol":"synthetic sea water"},{"code":"25% Cr Duplex stainless steel, pitting potentital measured by potential sweep method,Cl conc is estimated","metric":"Epit","value":240.0,"units":"mV(SCE)","doi":null,"sol":"synthetic sea water"},{"code":"test electrodes were made from 0.25 mm wire looped to a diameter of 25 mm. Test solutions were prepared from reagent grade chemicals and distilled water and the pH value was adjusted using H2SO4 or NaOH as required. The oxygen content of the test solutions was reduced to a negligible value by bubbling nitrogen through them for a period of 24 h. All electrochemical measurements were carried out in conventional setup, purged with nitrogen during each experiment.","metric":"Epit","value":230.52,"units":"mV(SCE)","doi":"10.1016/0010-938X(94)90061-2","sol":"1.0M NaCl PH=3"},{"code":"test electrodes were made from 0.25 mm wire looped to a diameter of 25 mm. Test solutions were prepared from reagent grade chemicals and distilled water and the pH value was adjusted using H2SO4 or NaOH as required. The oxygen content of the test solutions was reduced to a negligible value by bubbling nitrogen through them for a period of 24 h. All electrochemical measurements were carried out in conventional setup, purged with nitrogen during each experiment.","metric":"Epit","value":332.48,"units":"mV(SCE)","doi":"10.1016/0010-938X(94)90061-2","sol":"1.0M NaCl PH=4"},{"code":"test electrodes were made from 0.25 mm wire looped to a diameter of 25 mm. Test solutions were prepared from reagent grade chemicals and distilled water and the pH value was adjusted using H2SO4 or NaOH as required. The oxygen content of the test solutions was reduced to a negligible value by bubbling nitrogen through them for a period of 24 h. All electrochemical measurements were carried out in conventional setup, purged with nitrogen during each experiment.","metric":"Epit","value":342.67,"units":"mV(SCE)","doi":"10.1016/0010-938X(94)90061-2","sol":"1.0M NaCl PH=5"},{"code":"test electrodes were made from 0.25 mm wire looped to a diameter of 25 mm. Test solutions were prepared from reagent grade chemicals and distilled water and the pH value was adjusted using H2SO4 or NaOH as required. The oxygen content of the test solutions was reduced to a negligible value by bubbling nitrogen through them for a period of 24 h. All electrochemical measurements were carried out in conventional setup, purged with nitrogen during each experiment.","metric":"Epit","value":370.4,"units":"mV(SCE)","doi":"10.1016/0010-938X(94)90061-2","sol":"1.0M NaCl PH=7"},{"code":"test electrodes were made from 0.25 mm wire looped to a diameter of 25 mm. Test solutions were prepared from reagent grade chemicals and distilled water and the pH value was adjusted using H2SO4 or NaOH as required. The oxygen content of the test solutions was reduced to a negligible value by bubbling nitrogen through them for a period of 24 h. All electrochemical measurements were carried out in conventional setup, purged with nitrogen during each experiment.","metric":"Epit","value":361.39,"units":"mV(SCE)","doi":"10.1016/0010-938X(94)90061-2","sol":"1.0M NaCl PH=9"},{"code":"test electrodes were made from 0.25 mm wire looped to a diameter of 25 mm. Test solutions were prepared from reagent grade chemicals and distilled water and the pH value was adjusted using H2SO4 or NaOH as required. The oxygen content of the test solutions was reduced to a negligible value by bubbling nitrogen through them for a period of 24 h. All electrochemical measurements were carried out in conventional setup, purged with nitrogen during each experiment.","metric":"Epit","value":179.14,"units":"mV(SCE)","doi":"10.1016/0010-938X(94)90061-2","sol":"1.0M NaBr PH=3"},{"code":"test electrodes were made from 0.25 mm wire looped to a diameter of 25 mm. Test solutions were prepared from reagent grade chemicals and distilled water and the pH value was adjusted using H2SO4 or NaOH as required. The oxygen content of the test solutions was reduced to a negligible value by bubbling nitrogen through them for a period of 24 h. All electrochemical measurements were carried out in conventional setup, purged with nitrogen during each experiment.","metric":"Epit","value":273.73,"units":"mV(SCE)","doi":"10.1016/0010-938X(94)90061-2","sol":"1.0M NaBr PH=4"},{"code":"test electrodes were made from 0.25 mm wire looped to a diameter of 25 mm. Test solutions were prepared from reagent grade chemicals and distilled water and the pH value was adjusted using H2SO4 or NaOH as required. The oxygen content of the test solutions was reduced to a negligible value by bubbling nitrogen through them for a period of 24 h. All electrochemical measurements were carried out in conventional setup, purged with nitrogen during each experiment.","metric":"Epit","value":309.66,"units":"mV(SCE)","doi":"10.1016/0010-938X(94)90061-2","sol":"1.0M NaBr PH=5"},{"code":"test electrodes were made from 0.25 mm wire looped to a diameter of 25 mm. Test solutions were prepared from reagent grade chemicals and distilled water and the pH value was adjusted using H2SO4 or NaOH as required. The oxygen content of the test solutions was reduced to a negligible value by bubbling nitrogen through them for a period of 24 h. All electrochemical measurements were carried out in conventional setup, purged with nitrogen during each experiment.","metric":"Epit","value":315.35,"units":"mV(SCE)","doi":"10.1016/0010-938X(94)90061-2","sol":"1.0M NaBr PH=7"},{"code":"test electrodes were made from 0.25 mm wire looped to a diameter of 25 mm. Test solutions were prepared from reagent grade chemicals and distilled water and the pH value was adjusted using H2SO4 or NaOH as required. The oxygen content of the test solutions was reduced to a negligible value by bubbling nitrogen through them for a period of 24 h. All electrochemical measurements were carried out in conventional setup, purged with nitrogen during each experiment.","metric":"Epit","value":324.7,"units":"mV(SCE)","doi":"10.1016/0010-938X(94)90061-2","sol":"1.0M NaBr PH=9"},{"code":"polished only through 600-grit SiC metallographic paper.","metric":"Epit","value":50.28,"units":"mV(SCE)","doi":"10.1149/1.2134307","sol":"1M NaCl"},{"code":"polished only through 600-grit SiC metallographic paper.","metric":"Epit","value":100.249,"units":"mV(SCE)","doi":"10.1149/1.2134307","sol":"1M NaCl"},{"code":"polished only through 600-grit SiC metallographic paper.","metric":"Epit","value":167.65,"units":"mV(SCE)","doi":"10.1149/1.2134307","sol":"1M NaCl"},{"code":"polished only through 600-grit SiC metallographic paper.","metric":"Epit","value":215.42,"units":"mV(SCE)","doi":"10.1149/1.2134307","sol":"1M NaCl"},{"code":"polished only through 600-grit SiC metallographic paper.","metric":"Epit","value":278.81,"units":"mV(SCE)","doi":"10.1149/1.2134307","sol":"1M NaCl"},{"code":"polished only through 600-grit SiC metallographic paper.","metric":"Epit","value":106.45,"units":"mV(SCE)","doi":"10.1149/1.2134307","sol":"1M NaCl"},{"code":"polished only through 600-grit SiC metallographic paper.","metric":"Epit","value":208.58,"units":"mV(SCE)","doi":"10.1149/1.2134307","sol":"1M NaCl"},{"code":"polished only through 600-grit SiC metallographic paper.","metric":"Epit","value":279.88,"units":"mV(SCE)","doi":"10.1149/1.2134307","sol":"1M NaCl"},{"code":"polished only through 600-grit SiC metallographic paper.","metric":"Epit","value":412.85,"units":"mV(SCE)","doi":"10.1149/1.2134307","sol":"1M NaCl"},{"code":"polished only through 600-grit SiC metallographic paper.","metric":"Epit","value":524.62,"units":"mV(SCE)","doi":"10.1149/1.2134307","sol":"1M NaCl"},{"code":"Pitting potentials were measured in 1M KCI, using mechanically polished 0.4 cm2\ncoupons of the experimental alloys. To measure the pitting potentials, the potential was stepped upwards\nby 25 mV every 400 s, beginning at -300 mV(SCE).","metric":"Epit","value":-75.0,"units":"mV(SCE)","doi":"10.1016/0010-938X(85)90112-X","sol":"1M KCl"},{"code":"Pitting potentials were measured in 1M KCI, using mechanically polished 0.4 cm2\ncoupons of the experimental alloys. To measure the pitting potentials, the potential was stepped upwards\nby 25 mV every 400 s, beginning at -300 mV(SCE).","metric":"Epit","value":50.0,"units":"mV(SCE)","doi":"10.1016/0010-938X(85)90112-X","sol":"1M KCl"},{"code":"Samples were mechanically polished with\nemery paper up to grade 1000 under water, then degreased in absolute ethyl alcohol, washed in deionized water, and\ndried by warm air blowing for electrochemical tests.","metric":"Epit","value":80.0,"units":"mV(SCE)","doi":"10.5006/1.3577373","sol":"0.1M NaCl"},{"code":"Samples were mechanically polished with\nemery paper up to grade 1000 under water, then degreased in absolute ethyl alcohol, washed in deionized water, and\ndried by warm air blowing for electrochemical tests.","metric":"Epit","value":210.0,"units":"mV(SCE)","doi":"10.5006/1.3577373","sol":"0.1M NaCl"},{"code":"Samples were mechanically polished with\nemery paper up to grade 1000 under water, then degreased in absolute ethyl alcohol, washed in deionized water, and\ndried by warm air blowing for electrochemical tests.","metric":"Epit","value":300.0,"units":"mV(SCE)","doi":"10.5006/1.3577373","sol":"0.1M NaCl"},{"code":"Samples were mechanically polished with\nemery paper up to grade 1000 under water, then degreased in absolute ethyl alcohol, washed in deionized water, and\ndried by warm air blowing for electrochemical tests.","metric":"Epit","value":80.0,"units":"mV(SCE)","doi":"10.5006/1.3577373","sol":"0.1M NaCl"},{"code":"Samples were mechanically polished with\nemery paper up to grade 1000 under water, then degreased in absolute ethyl alcohol, washed in deionized water, and\ndried by warm air blowing for electrochemical tests.","metric":"Epit","value":150.0,"units":"mV(SCE)","doi":"10.5006/1.3577373","sol":"0.1M NaCl + 0.025 M W04"},{"code":"Samples were mechanically polished with\nemery paper up to grade 1000 under water, then degreased in absolute ethyl alcohol, washed in deionized water, and\ndried by warm air blowing for electrochemical tests.","metric":"Epit","value":220.0,"units":"mV(SCE)","doi":"10.5006/1.3577373","sol":"0.1M NaCl + 0.1 M W04"},{"code":"To prevent the initiation of crevice corrosion between the epoxy and specimen, the epoxy-specimen interface was painted with Amercoat 90 epoxy leaving an exposed area of 1 cm2 on the material surface. The painted sample was cured in an oven for 10 h at 70C. Just before introduction into the polarization cell, the exposed metal surface was polished by hand with cloth and a 9-microm diamond paste to remove the air-formed oxide film created during the epoxy curing process. The interface seal was abraded slightly but not damaged.\n Polarization tests were conducted in an aerated electrolyte.","metric":"Epit","value":176.0,"units":"mV(SCE)","doi":"10.5006/1.3293541","sol":"distilled water adjusted to pH 4(6.25 x 10\u20135 M H2SO4) containing 200 ppm Cl- (5.5 x 10-3 NaCl)"},{"code":"To prevent the initiation of crevice corrosion between the epoxy and specimen, the epoxy-specimen interface was painted with Amercoat 90 epoxy leaving an exposed area of 1 cm2 on the material surface. The painted sample was cured in an oven for 10 h at 70C. Just before introduction into the polarization cell, the exposed metal surface was polished by hand with cloth and a 9-microm diamond paste to remove the air-formed oxide film created during the epoxy curing process. The interface seal was abraded slightly but not damaged.\n Polarization tests were conducted in an aerated electrolyte.","metric":"Epit","value":277.0,"units":"mV(SCE)","doi":"10.5006/1.3293541","sol":"distilled water adjusted to pH 4(6.25 x 10\u20135 M H2SO4) containing 200 ppm Cl- (5.5 x 10-3 NaCl)"},{"code":"To prevent the initiation of crevice corrosion between the epoxy and specimen, the epoxy-specimen interface was painted with Amercoat 90 epoxy leaving an exposed area of 1 cm2 on the material surface. The painted sample was cured in an oven for 10 h at 70C. Just before introduction into the polarization cell, the exposed metal surface was polished by hand with cloth and a 9-microm diamond paste to remove the air-formed oxide film created during the epoxy curing process. The interface seal was abraded slightly but not damaged.\n Polarization tests were conducted in an aerated electrolyte.","metric":"Epit","value":380.0,"units":"mV(SCE)","doi":"10.5006/1.3293541","sol":"distilled water adjusted to pH 4(6.25 x 10\u20135 M H2SO4) containing 200 ppm Cl- (5.5 x 10-3 NaCl)"},{"code":"To prevent the initiation of crevice corrosion between the epoxy and specimen, the epoxy-specimen interface was painted with Amercoat 90 epoxy leaving an exposed area of 1 cm2 on the material surface. The painted sample was cured in an oven for 10 h at 70C. Just before introduction into the polarization cell, the exposed metal surface was polished by hand with cloth and a 9-microm diamond paste to remove the air-formed oxide film created during the epoxy curing process. The interface seal was abraded slightly but not damaged.\n Polarization tests were conducted in an aerated electrolyte.","metric":"Epit","value":256.0,"units":"mV(SCE)","doi":"10.5006/1.3293541","sol":"distilled water adjusted to pH 4(6.25 x 10\u20135 M H2SO4) containing 200 ppm Cl- (5.5 x 10-3 NaCl)"},{"code":"To prevent the initiation of crevice corrosion between the epoxy and specimen, the epoxy-specimen interface was painted with Amercoat 90 epoxy leaving an exposed area of 1 cm2 on the material surface. The painted sample was cured in an oven for 10 h at 70C. Just before introduction into the polarization cell, the exposed metal surface was polished by hand with cloth and a 9-microm diamond paste to remove the air-formed oxide film created during the epoxy curing process. The interface seal was abraded slightly but not damaged.\n Polarization tests were conducted in an aerated electrolyte.","metric":"Epit","value":206.0,"units":"mV(SCE)","doi":"10.5006/1.3293541","sol":"distilled water adjusted to pH 4(6.25 x 10\u20135 M H2SO4) containing 200 ppm Cl- (5.5 x 10-3 NaCl)"},{"code":"To prevent the initiation of crevice corrosion between the epoxy and specimen, the epoxy-specimen interface was painted with Amercoat 90 epoxy leaving an exposed area of 1 cm2 on the material surface. The painted sample was cured in an oven for 10 h at 70C. Just before introduction into the polarization cell, the exposed metal surface was polished by hand with cloth and a 9-microm diamond paste to remove the air-formed oxide film created during the epoxy curing process. The interface seal was abraded slightly but not damaged.\n Polarization tests were conducted in an aerated electrolyte.","metric":"Epit","value":236.0,"units":"mV(SCE)","doi":"10.5006/1.3293541","sol":"distilled water adjusted to pH 4(6.25 x 10\u20135 M H2SO4) containing 200 ppm Cl- (5.5 x 10-3 NaCl)"},{"code":"To prevent the initiation of crevice corrosion between the epoxy and specimen, the epoxy-specimen interface was painted with Amercoat 90 epoxy leaving an exposed area of 1 cm2 on the material surface. The painted sample was cured in an oven for 10 h at 70C. Just before introduction into the polarization cell, the exposed metal surface was polished by hand with cloth and a 9-microm diamond paste to remove the air-formed oxide film created during the epoxy curing process. The interface seal was abraded slightly but not damaged.\n Polarization tests were conducted in an aerated electrolyte.","metric":"Epit","value":296.0,"units":"mV(SCE)","doi":"10.5006/1.3293541","sol":"distilled water adjusted to pH 4(6.25 x 10\u20135 M H2SO4) containing 200 ppm Cl- (5.5 x 10-3 NaCl)"},{"code":"To prevent the initiation of crevice corrosion between the epoxy and specimen, the epoxy-specimen interface was painted with Amercoat 90 epoxy leaving an exposed area of 1 cm2 on the material surface. The painted sample was cured in an oven for 10 h at 70C. Just before introduction into the polarization cell, the exposed metal surface was polished by hand with cloth and a 9-microm diamond paste to remove the air-formed oxide film created during the epoxy curing process. The interface seal was abraded slightly but not damaged.\n Polarization tests were conducted in an aerated electrolyte.","metric":"Epit","value":336.0,"units":"mV(SCE)","doi":"10.5006/1.3293541","sol":"distilled water adjusted to pH 4(6.25 x 10\u20135 M H2SO4) containing 200 ppm Cl- (5.5 x 10-3 NaCl)"},{"code":"The solutions were deaerated by purging with high-purity nitrogen \nthroughout the test, starting from 1 h before the test.","metric":"Epit","value":-560.0,"units":"mV(SCE)","doi":"10.1016/S0010-938X(97)00138-8","sol":"4M MgCl2"},{"code":"The solutions were deaerated by purging with high-purity nitrogen \nthroughout the test, starting from 1 h before the test.","metric":"Epit","value":-500.0,"units":"mV(SCE)","doi":"10.1016/S0010-938X(97)00138-8","sol":"4M MgCl2"},{"code":"The solutions were deaerated by purging with high-purity nitrogen \nthroughout the test, starting from 1 h before the test.","metric":"Epit","value":-480.0,"units":"mV(SCE)","doi":"10.1016/S0010-938X(97)00138-8","sol":"4M MgCl2"},{"code":"The solutions were deaerated by purging with high-purity nitrogen \nthroughout the test, starting from 1 h before the test.","metric":"Epit","value":-11.0,"units":"mV(SCE)","doi":"10.1016/S0010-938X(97)00138-8","sol":"4M MgCl2"},{"code":"The solutions were deaerated by purging with high-purity nitrogen \nthroughout the test, starting from 1 h before the test.","metric":"Epit","value":199.0,"units":"mV(SCE)","doi":"10.1016/S0010-938X(97)00138-8","sol":"4M MgCl2"},{"code":"The solutions were deaerated by purging with high-purity nitrogen \nthroughout the test, starting from 1 h before the test.","metric":"Epit","value":-161.0,"units":"mV(SCE)","doi":"10.1016/S0010-938X(97)00138-8","sol":"4M MgCl2"},{"code":"The solutions were deaerated by purging with high-purity nitrogen \nthroughout the test, starting from 1 h before the test.","metric":"Epit","value":8.0,"units":"mV(SCE)","doi":"10.1016/S0010-938X(97)00138-8","sol":"4M MgCl2"},{"code":"The solutions were deaerated by purging with high-purity nitrogen \nthroughout the test, starting from 1 h before the test.","metric":"Epit","value":344.0,"units":"mV(SCE)","doi":"10.1016/S0010-938X(97)00138-8","sol":"4M MgCl2"},{"code":"O2 in composition 0.012,  the unimplanted alloy exhibits relatively large irregular pits, exhibiting a \"lacy\" surround, test solution deaerated with N2","metric":"Epit","value":449.0,"units":"mV(SCE)","doi":"10.1016/0010-938X(90)90133-P","sol":"0.1M Na2SO4 + 0.6M NaCl"},{"code":"O2 in composition 0.012 ,ion implanted with Mo implanted\n with 5.55*10^16 molybdenum ions/cm2,test solution deaerated with N2","metric":"Epit","value":379.0,"units":"mV(SCE)","doi":"10.1016/0010-938X(90)90133-P","sol":"0.1M Na2SO4 + 0.6M NaCl"},{"code":"Pretreatment of the electrodes included grinding with emery papcr and polishing with alumina powder in water to 1/4 \u03bcm finish. They were rinsed and cathodically polarized in the working electrolyte at -700 mV(SHE) for 10 min.","metric":"Epit","value":601.0,"units":"mV(SCE)","doi":"10.1016/0010-938X(85)90057-5","sol":"1 M HCI"},{"code":"Pretreatment of the electrodes included grinding with emery papcr and polishing with alumina powder in water to 1/4 \u03bcm finish. They were rinsed and cathodically polarized in the working electrolyte at -700 mV(SHE) for 10 min.","metric":"Epit","value":-205.0,"units":"mV(SCE)","doi":"10.1016/0010-938X(85)90057-5","sol":"1 M HCI"},{"code":"Pretreatment of the electrodes included grinding with emery papcr and polishing with alumina powder in water to 1/4 \u03bcm finish. They were rinsed and cathodically polarized in the working electrolyte at -700 mV(SHE) for 10 min.","metric":"Epit","value":341.0,"units":"mV(SCE)","doi":"10.1016/0010-938X(85)90057-5","sol":"1 M HCI"},{"code":"Pretreatment of the electrodes included grinding with emery papcr and polishing with alumina powder in water to 1/4 \u03bcm finish. They were rinsed and cathodically polarized in the working electrolyte at -700 mV(SHE) for 10 min.","metric":"Epit","value":229.0,"units":"mV(SCE)","doi":"10.1016/0010-938X(85)90057-5","sol":"1 M HCI"},{"code":"None","metric":"Epit","value":609.0,"units":"mV(SCE)","doi":"10.5006/1.3284014","sol":"deaerated 4M NaCl"},{"code":"None","metric":"Epit","value":758.0,"units":"mV(SCE)","doi":"10.5006/1.3284014","sol":"deaerated 4M NaCl"},{"code":"None","metric":"Epit","value":515.0,"units":"mV(SCE)","doi":"10.5006/1.3284014","sol":"deaerated 4M NaCl"},{"code":"HEA","metric":"Epit","value":-130.0,"units":"mV(SCE)","doi":"10.1179/1743284715Y.0000000026","sol":"0.6M NaCl"},{"code":"HEA","metric":"Epit","value":11.0,"units":"mV(SCE)","doi":"10.1179/1743284715Y.0000000026","sol":"0.6M NaCl"},{"code":"HEA","metric":"Epit","value":164.0,"units":"mV(SCE)","doi":"10.1179/1743284715Y.0000000026","sol":"0.6M NaCl"},{"code":"HEA","metric":"Epit","value":-8.0,"units":"mV(SCE)","doi":"10.1179/1743284715Y.0000000026","sol":"0.6M NaCl"},{"code":"HEA","metric":"Epit","value":1040.0,"units":"mV(SCE)","doi":"10.1179/1743284715Y.0000000026","sol":"0.6M NaCl"},{"code":"HEA","metric":"Epit","value":310.0,"units":"mV(SCE)","doi":"10.1016/j.matchemphys.2005.01.001","sol":"3.5% NaCl"},{"code":"HEA","metric":"Epit","value":90.0,"units":"mV(SCE)","doi":"10.1016/j.matchemphys.2005.01.001","sol":"3.5% NaCl"},{"code":"HEA","metric":"Epit","value":80.0,"units":"mV(SCE)","doi":"10.1016/j.matchemphys.2005.01.001","sol":"3.5% NaCl"},{"code":"HEA","metric":"Epit","value":580.0,"units":"mV(SCE)","doi":"10.1016/j.corsci.2004.11.008","sol":"Deaerated 0.1M NaCl"},{"code":"HEA","metric":"Epit","value":-250.0,"units":"mV(SCE)","doi":"10.1016/j.corsci.2004.11.008","sol":"Deaerated 1 M NaCl"},{"code":"HEA","metric":"Epit","value":130.0,"units":"mV(SCE)","doi":"10.1016/j.intermet.2010.10.008","sol":"3.5% NaCl"},{"code":"HEA","metric":"Epit","value":180.0,"units":"mV(SCE)","doi":"10.1016/j.intermet.2010.10.008","sol":"3.5% NaCl"},{"code":"HEA","metric":"Epit","value":280.0,"units":"mV(SCE)","doi":"10.1016/j.intermet.2010.10.008","sol":"3.5% NaCl"},{"code":"HEA","metric":"Epit","value":710.0,"units":"mV(SCE)","doi":"10.1016/j.intermet.2010.10.008","sol":"3.5% NaCl"},{"code":"HEA","metric":"Epit","value":140.0,"units":"mV(SCE)","doi":"10.1016/j.intermet.2010.10.008","sol":"3.5% NaCl"},{"code":"HEA","metric":"Epit","value":180.0,"units":"mV(SCE)","doi":"10.1016/j.intermet.2010.10.008","sol":"3.5% NaCl"},{"code":"HEA","metric":"Epit","value":931.0,"units":"mV(SCE)","doi":"10.1016/j.corsci.2008.04.011","sol":"Deaerated 0.5M H2SO4"},{"code":"HEA","metric":"Epit","value":923.0,"units":"mV(SCE)","doi":"10.1016/j.corsci.2008.04.011","sol":"Deaerated 0.5M H2SO4"},{"code":"HEA","metric":"Epit","value":805.0,"units":"mV(SCE)","doi":"10.1007/s11431-017-9114-1","sol":"0.1M NaCl"},{"code":"HEA","metric":"Epit","value":246.0,"units":"mV(SCE)","doi":"10.1007/s11431-017-9114-1","sol":"0.1M HCl"},{"code":"HEA","metric":"Epit","value":808.0,"units":"mV(SCE)","doi":"10.1016/j.corsci.2018.01.030","sol":"3.5wt% NaCl"},{"code":"HEA","metric":"Epit","value":496.0,"units":"mV(SCE)","doi":"10.1016/j.corsci.2018.01.030","sol":"3.5wt% NaCl"},{"code":"HEA","metric":"Epit","value":256.0,"units":"mV(SCE)","doi":"10.1016/j.corsci.2018.01.030","sol":"3.5wt% NaCl"},{"code":"HEA","metric":"Epit","value":320.0,"units":"mV(SCE)","doi":"10.1155/2018/3016304","sol":"3.5wt% NaCl"},{"code":"HEA","metric":"Epit","value":910.0,"units":"mV(SCE)","doi":"10.1155/2018/3016304","sol":"3.5wt% NaCl"},{"code":"NiCrMo Alloy","metric":"Epit","value":262.1,"units":"mV(SCE)","doi":null,"sol":"0.5M NaCl"},{"code":"NiCrMo Alloy","metric":"Epit","value":576.8,"units":"mV(SCE)","doi":null,"sol":"0.5M NaCl"},{"code":"NiCrMo Alloy","metric":"Epit","value":576.8,"units":"mV(SCE)","doi":null,"sol":"0.5M NaCl"},{"code":"NiCrMo Alloy","metric":"Epit","value":567.8,"units":"mV(SCE)","doi":null,"sol":"0.5M NaCl"},{"code":"NiCrMo Alloy","metric":"Epit","value":531.8,"units":"mV(SCE)","doi":null,"sol":"0.5M NaCl"},{"code":"NiCrMo Alloy","metric":"Epit","value":536.3,"units":"mV(SCE)","doi":null,"sol":"0.5M NaCl"},{"code":"NiCrMo Alloy","metric":"Epit","value":590.4,"units":"mV(SCE)","doi":null,"sol":"0.5M NaCl"},{"code":"NiCrMo Alloy","metric":"Epit","value":527.3,"units":"mV(SCE)","doi":null,"sol":"0.5M NaCl"},{"code":"NiCrMo Alloy","metric":"Epit","value":299.7,"units":"mV(SCE)","doi":null,"sol":"0.5M NaCl"},{"code":"NiCrMo Alloy","metric":"Epit","value":445.3,"units":"mV(SCE)","doi":null,"sol":"0.5M NaCl"},{"code":"NiCrMo Alloy","metric":"Epit","value":477.5,"units":"mV(SCE)","doi":null,"sol":"0.5M NaCl"},{"code":"NiCrMo Alloy","metric":"Epit","value":554.7,"units":"mV(SCE)","doi":null,"sol":"0.5M NaCl"},{"code":"NiCrMo Alloy","metric":"Epit","value":496.8,"units":"mV(SCE)","doi":null,"sol":"0.5M NaCl"},{"code":"NiCrMo Alloy","metric":"Epit","value":348.9,"units":"mV(SCE)","doi":null,"sol":"0.5M NaCl"},{"code":"NiCrMo Alloy","metric":"Epit","value":580.4,"units":"mV(SCE)","doi":null,"sol":"0.5M NaCl"},{"code":"NiCrMo Alloy","metric":"Epit","value":438.9,"units":"mV(SCE)","doi":null,"sol":"0.5M NaCl"},{"code":"NiCrMo Alloy","metric":"Epit","value":368.2,"units":"mV(SCE)","doi":null,"sol":"0.5M NaCl"},{"code":"NiCrMo Alloy","metric":"Epit","value":548.2,"units":"mV(SCE)","doi":null,"sol":"0.5M NaCl"},{"code":"NiCrMo Alloy","metric":"Epit","value":503.2,"units":"mV(SCE)","doi":null,"sol":"0.5M NaCl"},{"code":"NiCrMo Alloy","metric":"Epit","value":561.1,"units":"mV(SCE)","doi":null,"sol":"0.5M NaCl"},{"code":"NiCrMo Alloy","metric":"Epit","value":561.1,"units":"mV(SCE)","doi":null,"sol":"0.5M NaCl"},{"code":"NiCrMo Alloy","metric":"Epit","value":223.8,"units":"mV(SCE)","doi":null,"sol":"0.5M NaCl"},{"code":"NiCrMo Alloy","metric":"Epit","value":541.8,"units":"mV(SCE)","doi":null,"sol":"0.5M NaCl"},{"code":"NiCrMo Alloy","metric":"Epit","value":228.3,"units":"mV(SCE)","doi":null,"sol":"0.5M NaCl"},{"code":"NiCrMo Alloy","metric":"Epit","value":561.1,"units":"mV(SCE)","doi":null,"sol":"0.5M NaCl"},{"code":"NiCrMo Alloy","metric":"Epit","value":368.2,"units":"mV(SCE)","doi":null,"sol":"0.5M NaCl"},{"code":"NiCrMo Alloy","metric":"Epit","value":411.6,"units":"mV(SCE)","doi":null,"sol":"0.5M NaCl"},{"code":"NiCrMo Alloy","metric":"Epit","value":435.7,"units":"mV(SCE)","doi":null,"sol":"0.5M NaCl"},{"code":"NiCrMo Alloy","metric":"Epit","value":377.8,"units":"mV(SCE)","doi":null,"sol":"0.5M NaCl"},{"code":"NiCrMo Alloy","metric":"Epit","value":479.1,"units":"mV(SCE)","doi":null,"sol":"0.5M NaCl"},{"code":"NiCrMo Alloy","metric":"Epit","value":570.7,"units":"mV(SCE)","doi":null,"sol":"0.5M NaCl"},{"code":"NiCrMo Alloy","metric":"Epit","value":493.6,"units":"mV(SCE)","doi":null,"sol":"0.5M NaCl"},{"code":"NiCrMo Alloy","metric":"Epit","value":585.2,"units":"mV(SCE)","doi":null,"sol":"0.5M NaCl"},{"code":"NiCrMo Alloy","metric":"Epit","value":426.0,"units":"mV(SCE)","doi":null,"sol":"0.5M NaCl"},{"code":"NiCrMo Alloy","metric":"Epit","value":398.7,"units":"mV(SCE)","doi":null,"sol":"0.5M NaCl"},{"code":"NiCrMo Alloy","metric":"Epit","value":204.2,"units":"mV(SCE)","doi":null,"sol":"0.5M NaCl"},{"code":"NiCrMo Alloy","metric":"Epit","value":499.0,"units":"mV(SCE)","doi":null,"sol":"0.5M NaCl"},{"code":"NiCrMo Alloy","metric":"Epit","value":259.8,"units":"mV(SCE)","doi":null,"sol":"0.5M NaCl"},{"code":"NiCrMo Alloy","metric":"Epit","value":540.8,"units":"mV(SCE)","doi":null,"sol":"0.5M NaCl"},{"code":"NiCrMo Alloy","metric":"Epit","value":479.7,"units":"mV(SCE)","doi":null,"sol":"0.5M NaCl"},{"code":"NiCrMo Alloy","metric":"Epit","value":558.8,"units":"mV(SCE)","doi":null,"sol":"0.5M NaCl"},{"code":"NiCrMo Alloy","metric":"Epit","value":394.9,"units":"mV(SCE)","doi":null,"sol":"0.5M NaCl"},{"code":"NiCrMo Alloy","metric":"Epit","value":259.2,"units":"mV(SCE)","doi":null,"sol":"0.5M NaCl"},{"code":"NiCrMo Alloy","metric":"Epit","value":288.7,"units":"mV(SCE)","doi":null,"sol":"0.5M NaCl"},{"code":"NiCrMo Alloy","metric":"Epit","value":531.8,"units":"mV(SCE)","doi":null,"sol":"0.5M NaCl"},{"code":"NiCrMo Alloy","metric":"Epit","value":342.8,"units":"mV(SCE)","doi":null,"sol":"0.5M NaCl"},{"code":"NiCrMo Alloy","metric":"Epit","value":504.8,"units":"mV(SCE)","doi":null,"sol":"0.5M NaCl"},{"code":"NiCrMo Alloy","metric":"Epit","value":559.0,"units":"mV(SCE)","doi":null,"sol":"0.5M NaCl"},{"code":"NiCrMo Alloy","metric":"Epit","value":473.3,"units":"mV(SCE)","doi":null,"sol":"0.5M NaCl"},{"code":"NiCrMo Alloy","metric":"Epit","value":70.7,"units":"mV(SCE)","doi":null,"sol":"0.5M NaCl"},{"code":"NiCrMo Alloy","metric":"Epit","value":472.0,"units":"mV(SCE)","doi":null,"sol":"0.5M NaCl"},{"code":"Al Alloy","metric":"Epit","value":-232.0,"units":"mV(SCE)","doi":"10.1149/1.2096635","sol":"0.1 N KCl Deaerated N2 pH 8"},{"code":"Al Alloy","metric":"Epit","value":-202.0,"units":"mV(SCE)","doi":"10.1149/1.2096635","sol":"0.1 N KCl Deaerated N2 pH 8"},{"code":"Al Alloy","metric":"Epit","value":-247.0,"units":"mV(SCE)","doi":"10.1149/1.2096635","sol":"0.1 N KCl Deaerated N2 pH 8"},{"code":"Al Alloy","metric":"Epit","value":0.0,"units":"mV(SCE)","doi":"10.1149/1.2220794","sol":"0.1M NaCl pH 10"},{"code":"Al Alloy","metric":"Epit","value":300.0,"units":"mV(SCE)","doi":"10.1149/1.2220794","sol":"0.1M NaCl pH 10"},{"code":"Al Alloy","metric":"Epit","value":500.0,"units":"mV(SCE)","doi":"10.1149/1.2220794","sol":"0.1M NaCl pH 10"},{"code":"Al Alloy","metric":"Epit","value":-150.0,"units":"mV(SCE)","doi":"10.1149/1.2220794","sol":"0.1M NaCl"},{"code":"Al Alloy","metric":"Epit","value":-125.0,"units":"mV(SCE)","doi":"10.1149/1.2220794","sol":"0.1M NaCl"},{"code":"Al Alloy","metric":"Epit","value":-125.0,"units":"mV(SCE)","doi":"10.1149/1.2220794","sol":"0.1M NaCl"},{"code":"Al Alloy","metric":"Epit","value":-100.0,"units":"mV(SCE)","doi":"10.1149/1.2220794","sol":"0.1M NaCl"},{"code":"Al Alloy","metric":"Epit","value":0.0,"units":"mV(SCE)","doi":"10.1149/1.2220794","sol":"0.1M NaCl"},{"code":"Al Alloy","metric":"Epit","value":425.0,"units":"mV(SCE)","doi":"10.1149/1.2220794","sol":"0.1M NaCl"},{"code":"Al Alloy","metric":"Epit","value":1000.0,"units":"mV(SCE)","doi":"10.1149/1.2220794","sol":"0.1M NaCl"},{"code":"Al Alloy","metric":"Epit","value":-720.0,"units":"mV(SCE)","doi":"10.1016/S0010-938X(98)00116-4","sol":"1 M NaCl pH 6"},{"code":"Al Alloy, For most of the measurements, Al electrodes were employed measuring 1.5 cm long and 0.4 cm in diameter. One end of each electrode was drilled and tapped, allowing a threaded member attached to a nickel wire to hold the electrode firmly against a glass tube separated by a water-tight Teflon gasket. Only the electrode surface, totally immersed, Teflon, and glass made contact with the electrolyte. Specimens were polished to 3/0 emery paper followed by pickling in 2N NaOH at 80~ for 5 min and then washing in distilled water.","metric":"Epit","value":-654.0,"units":"mV(SCE)","doi":"10.1149/1.2412167","sol":"0.1 M NaCl"},{"code":"Al Alloy, For most of the measurements, Al electrodes were employed measuring 1.5 cm long and 0.4 cm in diameter. One end of each electrode was drilled and tapped, allowing a threaded member attached to a nickel wire to hold the electrode firmly against a glass tube separated by a water-tight Teflon gasket. Only the electrode surface, totally immersed, Teflon, and glass made contact with the electrolyte. Specimens were polished to 3/0 emery paper followed by pickling in 2N NaOH at 80~ for 5 min and then washing in distilled water.","metric":"Epit","value":-684.0,"units":"mV(SCE)","doi":"10.1149/1.2412167","sol":"0.1 M NaCl"}]}
